Repository: taztuza/cone-db

File: data/tree_data/24110040_red.CSV (part 1 of 3)
Exported data
Parameter,Value,Time (s),HRR (kW/m²),EHC (MJ/kg),SEA (m²/kg),MLR (g/s),Specific MLR (g/s·m²),COY (kg/kg),CO2Y (kg/kg),THR (MJ/m²),MFR (g/s),k (1/m),V stack (l/s),V smoke (l/s),SPR (m²/s),RSR ((m²/s)/m²),TSP (m²),TSR (m²/m²),COP (g/s),CO2P (g/s),O2C (g/s),TOC (g),ARHE(kW/m²),Specimen mass (g),Oxygen (%),DPT (Pa),CO (%),CO2 (%),PDM (-),PDC (-),APT (kPa),Cold Trap TC (K),Stack TC (K),Smoke TC (K),Cone Heater TC (K),Soot MFM (g/s),Spare TC (K),HFM (kW/m²)
Peaks,,0,72.3092673091108,12.2464847765525,-8.6284508332044,0.0590449166666639,5.90449166666639,0.0033371381274491,0.110401436623591,0,24.6514244116084,-0.0219395686662642,23.0273008176963,23.2213389496737,-0.00050946616040896,-0.050946616040896,0,0,0.000197041042640379,0.00651864362531988,0.0453735674090366,0,0,5.2,20.78361666,108.915381,0.00139046,0.06535276,1.002808,1.000303,0,-1,329.914,332.694,1042.823,0,0,0
peak HRR (kW/m²),446.406050098861,1,188.625711402243,17.4303081909197,2.12638286868649,0.108217083333333,10.8217083333333,0.00345090471710816,0.138696741625159,0.130467489355677,23.9880916695759,0.010183666843977,22.4080103966933,22.5960801374128,0.000230110952099218,0.0230110952099218,0.000115055476049609,0.0115055476049609,0.000373446843346687,0.0150093568465117,0.118488875088365,0.0819312212487009,130.467489355677,5.103285,20.50312642,103.134308,0.00217373,0.08912796,0.999473,1.000634,0,-1,329.919,332.688,1042.671,0,0,0
peak EHC (MJ/kg),57.5681587013204,2,332.78660134541,55.9542665325051,19.2850067510399,0.0594747499999999,5.94747499999999,0.00994813380959653,0.435060676341821,0.391173645729504,24.3593586242671,0.0499707690379725,22.7617193123904,22.9528377759172,0.00114697095526641,0.114697095526641,0.000803596429732421,0.0803596429732421,0.0005916627712923,0.0258751249602607,0.210091563815377,0.246221440700572,195.586822864752,5.016204,20.16956753,106.383696,0.0030755,0.11785588,0.994937,1.000621,0,-1,330.019,332.79,1042.439,0,0,0
peak MLR (g/s),0.285343666666667,3,388.837166652389,0,19.1855831354811,0.0453459166666668,4.53459166666668,0.0171517317196638,0.823230529277243,0.751985529728404,24.0629993297888,0.0383679060537325,22.4829575573669,22.6748849114819,0.000869987854062934,0.0869987854062934,0.00181207583439709,0.181207583439709,0.0007777609972489,0.0373301429780619,0.247145077191075,0.474839761203798,250.661843242801,4.977578,20.02057564,103.802392,0.00390613,0.15004545,0.996003,1.000369,0,-1,329.992,332.809,1042.153,0,0,0
peak SEA (m²/kg),448.953273088879,4,445.947006520013,41.7811901265386,1.40761505935563,0.106733916666667,10.6733916666667,0.0091142717414652,0.53639150285517,1.1693776163146,24.5170368710312,0.00650225983291948,22.9141929186256,23.1058543190441,0.000150240268444009,0.0150240268444009,0.00232218989565056,0.232218989565056,0.000972801920530903,0.0572511659664519,0.286125479456414,0.741475039527542,292.344404078651,4.908041,19.89388183,107.789562,0.00466684,0.20162825,0.999282,1.000023,0,-1,330.093,332.854,1041.934,0,0,0
peak COY (kg/kg),0.286163724054962,5,446.406050098861,57.5681587013204,40.4022039132485,0.0775439166666663,7.75439166666663,0.0140602111426536,0.868379971442963,1.61555414462404,23.8849122704507,0.139141818703364,22.3227182879784,22.5162008272849,0.0031329451333986,0.31329451333986,0.00396378259657187,0.396378259657187,0.00109028384116166,0.0673375841405752,0.288051435113732,1.02856349681262,323.110828924808,4.782132,19.85862695,102.299825,0.00528403,0.23348668,0.984449,1.000189,0,-1,330.083,332.944,1041.729,0,0,0
peak CO2Y (kg/kg),5.74925588982623,6,445.03722914216,36.4911236255882,106.627079634193,0.121957666666666,12.1957666666666,0.0100978609730372,0.687367110645398,2.06127578424455,23.889644310462,0.577128442733357,22.3332961587259,22.5322283096609,0.013003989835667,1.3003989835667,0.0120322500811047,1.20322500811047,0.001231511562596,0.0838296889577211,0.289625123520321,1.31740177612964,343.545964040759,4.733443,19.85288076,102.368578,0.00589438,0.2788819,0.936722,1.000424,0,-1,330.174,333.115,1041.795,0,0,0
,,7,392.963433023094,13.8698646688118,39.0270149118419,0.28332175,28.332175,0.00432532740309281,0.326307300369215,2.48027611532718,21.7977212869348,0.53564938385605,20.4356713318186,20.6426115577698,0.0110572021620992,1.10572021620992,0.0240628460799878,2.40628460799878,0.00122545932916721,0.0924499553783817,0.258325071830004,1.5913768738048,354.325159332454,4.511321,19.8775408,85.468123,0.00637723,0.3270702,0.941033,1.000287,0,-1,331.114,334.467,1041.882,0,0,0
Time To Peaks,,8,368.331667429504,12.908352644805,33.1882926907655,0.285343666666667,28.5343666666667,0.00454557265910595,0.379665163103753,2.86092366555348,21.1400436922215,0.470335537805491,19.9146191423992,20.134708873957,0.00947006912678957,0.947006912678957,0.0343264817244322,3.43264817244322,0.00129705036964904,0.108335049745623,0.245215188274155,1.84314700385688,357.615458194185,4.205045,19.90030071,80.775945,0.00690826,0.38520522,0.94741,0.999595,0,-1,332.71,336.387,1041.872,0,0,0
t peak HRR (s),5,9,357.124169209765,14.6673293779443,46.7630741814766,0.24348275,24.348275,0.00597369558920848,0.511768748434036,3.22365158387311,21.0699995469691,0.563921110716551,19.9503512230692,20.1907708078036,0.0113860019001599,1.13860019001599,0.0447545172379069,4.47545172379069,0.00145449182972335,0.124606862232777,0.240586305286596,2.08604775063726,358.183509319235,3.954809,19.91669537,80.65276,0.00770201,0.43715011,0.937191,0.999419,0,-1,334.415,338.445,1041.855,0,0,0
t peak EHC (s),5,10,351.950920790165,13.3905439858022,46.6177463723728,0.262835416666667,26.2835416666667,0.00643793134998714,0.543073712938012,3.57818912887308,21.6025981756477,0.588559517901599,20.5391785180682,20.8182765194737,0.0122527947918436,1.22527947918436,0.0565739155839087,5.65739155839087,0.00169211636884527,0.142739005620776,0.239989305755411,2.32633555615826,357.818912887308,3.705471,19.94467757,85.132075,0.00866344,0.48279268,0.934106,0.998931,0,-1,335.797,340.36,1041.731,0,0,0
t peak MLR (s),8,11,331.132655849826,12.9313965819658,49.8885150292466,0.25606875,25.606875,0.00704861568611928,0.616787372230834,3.91973091719307,21.3968029229459,0.616228750944377,20.4312376963523,20.7307589321623,0.0127748896828954,1.27748896828954,0.0690877578212782,6.90877578212782,0.00180493020797496,0.157939971422934,0.229199514231159,2.56092996615155,356.339174290279,3.436522,19.98064956,83.877934,0.00928653,0.53372887,0.931057,0.998816,0,-1,337.245,342.189,1041.679,0,0,0
t peak SEA (s),27,12,320.027936528138,18.6344437247082,110.722517895738,0.17174,17.174,0.0118474601611521,1.05006962750332,4.24531121338206,22.054941155732,0.885393296539187,21.1390455294452,21.476879594347,0.0190154852234141,1.90154852234141,0.0849829452744329,8.49829452744329,0.00203468280807627,0.18033895782742,0.225543220395468,2.78830133346486,353.775934448505,3.212774,20.02458767,89.453109,0.01010342,0.58606993,0.903417,0.999364,0,-1,338.516,343.926,1041.634,0,0,0
t peak COY (s),38,13,294.771854546812,26.8817727017997,203.007787778782,0.109654916666667,10.9654916666667,0.0194926903695201,1.78919595840583,4.55271110891953,21.8238999767872,1.04321510422306,20.9859410198494,21.338650065027,0.0222608020515666,2.22608020515666,0.105621088911923,10.5621088911923,0.00213746933807885,0.196194133719328,0.21214359014876,3.00714473873697,350.208546839964,3.086058,20.07036261,87.874926,0.01069142,0.63957846,0.887129,0.999162,0,-1,339.622,345.33,1041.648,0,0,0
t peak CO2Y (s),37,14,274.404816714138,16.0151520706042,212.458394201539,0.17134075,17.134075,0.0136360967802483,1.25976111327487,4.83729944455,21.6997534715436,1.70888118227574,20.9307052227093,21.3021133264569,0.0364027806062874,3.64027806062874,0.13495288024085,13.495288024085,0.00233641904940032,0.215848413969351,0.202423754442126,3.21442841103242,345.521388896429,2.962639,20.10587198,87.14507,0.01169739,0.70257026,0.822259,0.999113,0,-1,340.666,346.711,1041.61,0,0,0
,,15,261.739106945575,13.3960010924823,133.24612043522,0.195386,19.5386,0.0128348452879554,1.20740470854353,5.10537140637986,21.9094952492281,1.20623585318628,21.1867974967496,21.5831973644175,0.0260344264873559,2.60344264873559,0.166171483787672,16.6171483787672,0.00250774908143246,0.235909976383486,0.197561239443339,3.41442090797515,340.358093758657,2.751301,20.13404319,89.063929,0.01239941,0.7565633,0.870581,0.998917,0,-1,341.533,347.923,1041.575,0,0,0
Test Results (between 4 and 61 s),,16,251.121418351642,17.5856669093527,201.319834959446,0.142798916666667,14.2798916666667,0.0181188473887591,1.7173365899206,5.36180166902847,21.8899723705539,1.32952388917225,21.2156425228277,21.6229693726071,0.0287482543357211,2.87482543357211,0.19356282419921,19.356282419921,0.00258735177836346,0.24523380459269,0.192377221530927,3.60939013846228,335.112604314279,2.590807,20.1547508,89.105716,0.01278599,0.78522665,0.858985,0.999562,0,-1,342.303,348.875,1041.558,0,0,0
mean HRR (kW/m²),130.338751296786,17,235.257277863604,18.4560747527221,183.823976775405,0.12746875,12.746875,0.0205878926294936,1.88332535055561,5.60499101713609,21.3057540941139,1.1092698502028,20.7055838928212,21.1236359983156,0.0234318125395899,2.34318125395899,0.219652857636866,21.9652857636866,0.00262431293861576,0.240065128278635,0.181805646258069,3.79648157235678,329.705353949182,2.456034,20.1778499,84.642514,0.01330051,0.78947795,0.880769,0.999497,0,-1,343.234,350.164,1041.452,0,0,0
mean EHC (MJ/kg),15.8530577672952,18,234.756002186009,11.6951712102391,136.665194299455,0.200729,20.0729,0.0139840344840723,1.21574133640395,5.8399976571609,22.1044760312842,1.2486218865718,21.5285584134715,21.970356343708,0.0274326677865354,2.74326677865354,0.245085097799929,24.5085097799929,0.00280700125795335,0.244034542715029,0.182134173079715,3.97845148202567,324.444314286717,2.31409,20.20441329,91.306004,0.01369489,0.77450156,0.866878,0.999486,0,-1,343.981,351.04,1041.432,0,0,0
mean MLR (g/s),0.0821543501461988,19,231.024304576887,10.1138256808061,128.450732517817,0.22842425,22.842425,0.0129106204293946,1.06902832168883,6.07288781054235,22.7314373779868,1.29551067680175,22.1774155137438,22.6484140677004,0.0293412622373329,2.93412622373329,0.273472062811863,27.3472062811863,0.00294909878861915,0.244191992610531,0.179888921308112,4.15946302921959,319.625674239071,2.06719,20.23392374,96.725725,0.01397911,0.75491821,0.86287,1.000197,0,-1,344.575,351.893,1041.464,0,0,0
mean SEA (m²/kg),158.495517044686,20,209.413551391282,16.8829477453599,196.937745204566,0.1240385,12.40385,0.0235900404074184,1.84349129964422,6.29310673852643,22.2160104276048,1.10147590729075,21.7087696412427,22.1773915769439,0.0244278625085565,2.44278625085565,0.300356625184807,30.0356625184807,0.00292607322707557,0.228663895570919,0.164217328715505,4.3315161542314,314.655336926322,1.888803,20.28115511,92.534875,0.01418318,0.72532147,0.882224,1.000259,0,-1,345.119,352.569,1041.54,0,0,0
mean COY (kg/kg),0.0376421043316059,21,191.138139749225,14.778303173046,218.841193511564,0.129337,12.9337,0.0229092630849693,1.7042841257233,6.49338258409668,22.1486625658095,1.27767583481202,21.6782033912214,22.1529300891642,0.0283042634452051,2.83042634452051,0.326722688161688,32.6722688161688,0.00296301535962067,0.220426995968674,0.151718939141478,4.48948428815989,309.208694480795,1.794829,20.33019698,92.12446,0.01439706,0.7029068,0.86471,1.000294,0,-1,345.681,353.251,1041.703,0,0,0
mean CO2Y (kg/kg),1.32563349883465,22,176.930210753027,11.3145602875817,139.994228073146,0.156373916666667,15.6373916666667,0.0191111421579825,1.36057863220024,6.67741675934781,22.0414466368078,0.991325108761383,21.5986648948924,22.0830134948128,0.0218914457545244,2.18914457545244,0.351820542761553,35.1820542761553,0.00298848415121717,0.212759009650127,0.14182219870534,4.6362548570833,303.518943606719,1.623664,20.36782208,91.342136,0.01458383,0.68319792,0.893047,0.999895,0,-1,346.088,353.849,1042.065,0,0,0
Total heat release (MJ/m²),7.42930882391682,23,164.04801248148,14.5749524104029,292.109084550034,0.11255475,11.255475,0.0271988105885483,1.81259462586859,6.84790587096506,22.2543882656708,1.47262159394317,21.8358727791753,22.326349905152,0.0328782649842579,3.28782649842579,0.379205398130944,37.9205398130944,0.00306135532609141,0.204016134965982,0.132605623391069,4.7734687681315,297.735037868046,1.498122,20.41088053,93.237448,0.01478827,0.65126518,0.845381,0.999911,0,-1,346.541,354.325,1042.431,0,0,0
Total oxygen consumed (g),5.58860030796144,24,145.745263052251,14.7792934154968,278.930083501705,0.0986145000000001,9.86145000000001,0.0311097913784051,1.95528118048565,7.00280250873193,22.1337405083417,1.23705111798548,21.7392401797925,22.2355813107165,0.0275065507194789,2.75065507194789,0.409397805982813,40.9397805982813,0.00306787652188573,0.192819075973002,0.119668532705769,4.89960584617992,291.78343786383,1.391634,20.46084544,92.321603,0.01489627,0.62126142,0.868235,0.999731,0,-1,346.888,354.808,1042.617,0,0,0
Mass lost (g),4.686357,25,133.894582920402,10.1701357278437,202.432710217315,0.131654666666667,13.1654666666667,0.0237945345809164,1.42790146418231,7.14262243171826,22.5955624112259,1.17319048893689,22.2095927650445,22.71686587763,0.0266512109860905,2.66512109860905,0.436476686835597,43.6476686835598,0.00313266151873902,0.187989891299768,0.111684694283643,5.01528245967462,285.70489726873,1.289246,20.50282919,96.287057,0.01489981,0.59547854,0.874753,0.99993,0,-1,347.15,355.079,1042.436,0,0,0
Average specific MLR (g/s·m²),15.62119,26,116.275423995906,8.45881420594781,189.751858681556,0.137460666666667,13.7460666666667,0.0223791680025998,1.2805272545427,7.26770743517641,22.3537771352127,1.15948877152639,21.9875707914028,22.4956184450746,0.0260834169956059,2.60834169956059,0.462844000826446,46.2844000826446,0.0030762553530827,0.176022130094276,0.0990472217783712,5.12064841770563,279.527209045247,1.13603,20.54916091,94.304481,0.01479395,0.56616716,0.876081,0.999885,0,-1,347.397,355.424,1042.108,0,0,0
Total smoke release (m²/m²),74.2766575770986,27,101.323074844633,15.6201064758782,448.953273088879,0.0648670833333333,6.48670833333333,0.0477932346352313,2.60956264021388,7.37650668459668,22.6773587433865,1.27555835631964,22.3122722409181,22.8310129708651,0.0291222893782291,2.91222893782291,0.490446854013363,49.0446854013363,0.0031002077338531,0.169274717246307,0.0888730155915183,5.21460853639058,273.203951281358,1.033146,20.59549241,97.082384,0.01470012,0.53919153,0.864815,1.000174,0,-1,347.497,355.576,1041.822,0,0,0
Total smoke production (m²),0.742766575770986,28,88.5527049388739,16.6064864158916,445.444328013005,0.0533241666666666,5.33241666666666,0.0575922506511004,2.92899149447159,7.47144457448843,22.4694174380343,1.04929773119861,22.1244742354303,22.6369950886617,0.0237529475876868,2.37529475876868,0.516884472496321,51.6884472496321,0.00307105877242772,0.156186030616452,0.0790651982155415,5.29857764329411,266.83730623173,0.992362,20.63171841,95.382551,0.0146968,0.50540233,0.887514,1.000289,0,-1,347.761,355.817,1041.468,0,0,0
MARHE (kW/m²),358.183509319235,29,76.5172902652602,12.1331154338937,373.563989067931,0.0630648333333333,6.30648333333333,0.0487650692193698,2.34783636745444,7.5539795720905,22.4920776646846,1.03909811069173,22.1539191896065,22.6723063659708,0.0235587507099042,2.35587507099042,0.540540321645117,54.0540321645117,0.00307536096280802,0.148065909207453,0.0704746696531282,5.37334757722844,260.482054210017,0.918307,20.66660959,95.605814,0.01470234,0.48118246,0.889052,1.000858,0,-1,347.873,356.013,1041.143,0,0,0
,,30,67.4423290951038,6.3720971272009,187.912205740935,0.105840083333333,10.5840083333333,0.0297282901508994,1.34852684750175,7.62595938177068,23.0154258146338,0.857103797059448,22.6811288627062,23.2044748643106,0.0198886435149711,1.98886435149711,0.562264018757554,56.2264018757554,0.00314644470692871,0.142728193916823,0.0641478885670061,5.44065885633851,254.198646059023,0.857208,20.69794003,100.158507,0.01470021,0.45606848,0.907867,1.001053,0,-1,348.053,356.084,1040.739,0,0,0
Test Averages,,31,58.8910306246063,3.84866143610089,109.080586184377,0.153016916666667,15.3016916666667,0.0205141708452078,0.853064404974753,7.68912606163054,22.9460498072817,0.721252332796004,22.614254829457,23.1419355018528,0.016691174966126,1.6691174966126,0.580553927998103,58.0553927998103,0.00313901517070692,0.130533284967321,0.0570728121067379,5.50126920667538,248.036324568727,0.708692,20.72508576,99.562175,0.01470947,0.42232675,0.921694,1.000681,0,-1,348.076,356.198,1040.689,0,0,0
HRR(60) (kW/m²),124.967229592774,32,50.6070366316764,7.66675511809878,245.194692704416,0.0660084166666667,6.60084166666667,0.0478360681905667,1.8570096635122,7.74387509525868,22.9702381997422,0.698863167265758,22.6348415734777,23.1589160776787,0.0161849134404884,1.61849134404884,0.59699197220141,59.699197220141,0.00315758312081801,0.12257826762314,0.050814442240134,5.55521283384882,241.996096726834,0.585523,20.74998371,99.757859,0.01477816,0.39914113,0.923935,1.000557,0,-1,348.026,356.084,1040.684,0,0,0
HRR(120) (kW/m²),70.4200869419671,33,44.9308447841897,0,0,-0.0380446666666666,-3.80446666666666,0,0,7.79164403596661,23.2806838953986,0.537396192981941,22.9391064214244,23.4673635208618,0.0126112718154344,1.26112718154344,0.611390064829371,61.1390064829371,0.00322758861007936,0.113302036253129,0.0459707397276857,5.60360542483273,236.110425332322,0.58103,20.77148571,102.4652,0.01489955,0.36823572,0.940903,1.000348,0,-1,348.001,356.015,1040.552,0,0,0
HRR(180) (kW/m²),49.6923870374195,34,40.229355900464,0,0,-0.014622,-1.4622,0,0,7.83422413630894,23.3957129987527,0.529250882983347,23.039066821468,23.5707289317935,0.0124748290997128,1.24748290997128,0.623933115286945,62.3933115286945,0.00330591066906207,0.103168178233409,0.0415944139259981,5.64738800165957,230.418356950263,0.628013,20.78929561,103.42019,0.01517523,0.33815515,0.94165,1.000213,0,-1,347.799,355.825,1040.296,0,0,0
HRR(240) (kW/m²),,35,34.5907805290897,4.40713320212895,97.506673144917,0.0784881666666667,7.84881666666667,0.0421226287894197,1.16689350576542,7.87163420452372,23.0329331520555,0.329974855337261,22.6788173167101,23.1930399820566,0.00765312001291044,0.765312001291044,0.633997089843257,63.3997089843257,0.00330612790886211,0.0915873319627676,0.036393653317518,5.68638203528133,224.903834414963,0.592076,20.80719866,100.22448,0.01540634,0.30963682,0.963306,1.000233,0,-1,347.753,355.638,1040.19,0,0,0
HRR(300) (kW/m²),,36,32.5124775803565,5.7073394690156,74.8347379709943,0.0569660833333333,5.69660833333333,0.0605784372567263,1.45601285161832,7.90518583357844,23.4300432567633,0.180784167267941,23.0570185631007,23.5808366623475,0.00426304191948383,0.426304191948383,0.639955170809454,63.9955170809454,0.00345091630496977,0.0829433494396934,0.0338709215095972,5.72151432269488,219.588495377179,0.498427,20.81936828,103.652648,0.01579377,0.28092227,0.979963,1.000369,0,-1,347.56,355.456,1040.303,0,0,0
HRR(360) (kW/m²),,37,29.5773056129495,23.0373779649886,312.149480852785,0.0128388333333333,1.28388333333333,0.270302636904906,5.74925588982623,7.93623072517509,23.1335818761805,0.172282738770692,22.7540110325332,23.2619656986624,0.00400763515975544,0.400763515975544,0.644090509349073,64.4090509349073,0.00347037050478261,0.073813738160164,0.0306994875772852,5.75379952723833,214.492722302029,0.4862,20.83010012,100.996194,0.0160759,0.2579359,0.981226,1.000688,0,-1,347.388,355.143,1040.365,0,0,0
EHC(60) (MJ/kg),15.6335668882763,38,29.8453105698911,23.9644375862303,367.022510276315,0.012454,1.2454,0.286163724054962,5.54884262554485,7.96594203326651,23.414609206843,0.194283771493888,23.0166377636059,23.5269179089671,0.00457089834298121,0.457089834298121,0.648379776100442,64.8379776100442,0.00356388301938049,0.0691052860585353,0.0301855831181277,5.78424206258603,209.630053507013,0.464598,20.83352837,103.402957,0.01630269,0.24218175,0.979083,1.00101,0,-1,347.18,354.877,1040.286,0,0,0
EHC(120) (MJ/kg),16.7989753978253,39,29.2152449057315,0,0,-0.0546996666666667,-5.46996666666667,0,0,7.99547231100432,23.5945668883634,0.229619721662586,23.172158992663,23.681417390867,0.00543772046986641,0.543772046986641,0.653384085506866,65.3384085506866,0.00366183878547288,0.0618060975699545,0.0287312434924631,5.81370047589133,205.012110538572,0.47551,20.83999749,104.901735,0.01661194,0.22034127,0.974879,1.000735,0,-1,346.86,354.483,1040.405,0,0,0
EHC(180) (MJ/kg),16.5722616964538,40,28.4471759652715,0,0,-0.0900586666666666,-9.00586666666666,0,0,8.02430352143982,23.156174511926,0.199737106161564,22.7282399436502,23.2210208313789,0.004638099502977,0.4638099502977,0.658421995493287,65.8421995493287,0.00365615061428372,0.0544208702361659,0.027137032562829,5.84163461391897,200.607588035996,0.562355,20.84414232,100.980329,0.01689036,0.20261595,0.978106,1.000633,0,-1,346.656,354.172,1040.669,0,0,0
EHC(240) (MJ/kg),,41,29.3089587624659,5.7007549270619,63.7852735965764,0.0514124166666667,5.14124166666667,0.0748757825427538,1.00025183206904,8.05318158880369,23.9303761047358,0.136789058001268,23.4668585243608,23.9738112920854,0.00327935506334452,0.327935506334452,0.662380722776448,66.2380722776448,0.00384954493033079,0.0514253639619302,0.0272863885091607,5.86884632445497,196.419063141553,0.61186,20.84700913,107.747857,0.01719782,0.18937428,0.984909,1.000388,0,-1,346.342,353.824,1040.639,0,0,0
EHC(300) (MJ/kg),,42,29.7312041299796,2.18095155446568,26.6332273666766,0.136322166666667,13.6322166666667,0.0287028414870857,0.347784153495204,8.08270167024992,23.7180442729223,0.152972243293419,23.2444697067933,23.7343663254465,0.00363069925995132,0.363069925995132,0.665835749938096,66.5835749938096,0.00391283354100942,0.0474106893367987,0.0269589356154658,5.89596898651728,192.445277863093,0.474694,20.84733482,105.779785,0.01762265,0.17950083,0.983357,1.000656,0,-1,346.131,353.426,1040.983,0,0,0
EHC(360) (MJ/kg),,43,30.2355742106964,18.4599634963651,251.209283904308,0.016379,1.6379,0.237985593328551,2.59995221283472,8.11268505942025,23.2575197933,0.176955029678333,22.7718705126663,23.2519915853651,0.00411455686106864,0.411455686106864,0.669708377998606,66.9708377998606,0.00389796603312833,0.0425846172940197,0.0265272155059915,5.92271206207801,188.667094405122,0.391171,20.84697782,101.616976,0.01789433,0.16844961,0.980777,1.000763,0,-1,345.808,353.099,1041.117,0,0,0
MLR(60) (g/s),0.0795716493055555,44,31.3673012968465,0,0,-0.05461075,-5.461075,0,0,8.14348649717403,23.6384080078754,0.217685729415517,23.1266673202012,23.6052142524818,0.00513851828256105,0.513851828256105,0.674334915570421,67.4334915570421,0.00400828514608819,0.0403017225984952,0.0269163247056447,5.94943383218383,185.079238572137,0.432709,20.84715138,104.890327,0.01809766,0.1601523,0.976453,1.000988,0,-1,345.537,352.687,1041.117,0,0,0
MLR(120) (g/s),0.0418281628472222,45,31.2655939590697,0,0,-0.0202395833333333,-2.02395833333333,0,0,8.17480294480198,23.4742924012969,0.22400292852443,22.950684730477,23.4211237525656,0.0052464003099078,0.52464003099078,0.679527374866655,67.9527374866655,0.00406848713904875,0.0376636448686694,0.0264769260750259,5.97613045757416,181.662287662266,0.472528,20.84812508,103.369477,0.01848543,0.15354085,0.975636,1.000871,0,-1,345.305,352.383,1041.265,0,0,0
MLR(180) (g/s),0.02981299375,46,31.0674727495194,21.0096351583421,247.687818709813,0.01478725,1.478725,0.278746434779598,2.40528453084526,8.20596947815628,23.5226430822178,0.156245468252476,22.972648212871,23.4414587391314,0.00366262169721668,0.366262169721668,0.683981885870217,68.3981885870217,0.0041218932176946,0.0355675436787416,0.0260586508425124,6.00239824603293,178.390640829484,0.470221,20.84994442,103.681517,0.01868336,0.14745944,0.98322,1.00089,0,-1,344.925,351.964,1041.396,0,0,0
MLR(240) (g/s),,47,30.6745746363955,11.4337200217665,138.234463090092,0.0268281666666667,2.68281666666667,0.15481560788948,1.25924880615534,8.23684050184923,23.5593973643168,0.158118126558203,22.9964693509809,23.4544722707238,0.00370857721485818,0.370857721485818,0.687667485326255,68.7667485326255,0.00415341893106028,0.0337833368463364,0.0255600414052334,6.02820759215681,175.25192557126,0.448392,20.85201647,103.951199,0.01879346,0.14232022,0.982522,1.000393,0,-1,344.744,351.61,1041.503,0,0,0
MLR(300) (g/s),,48,30.1666409497688,7.17406417814733,87.4798014398914,0.0420495833333333,4.20495833333333,0.101618745047288,0.78704841807769,8.26726110964232,24.383909350183,0.151662370683319,23.7804992803449,24.2544619608452,0.00367848920063017,0.367848920063017,0.691361018533999,69.1361018533999,0.00427302588809468,0.033095058043326,0.0251937881072485,6.05358450691305,172.234606450882,0.417068,20.85669651,111.257287,0.01868426,0.1372716,0.98361,1.000764,0,-1,344.443,351.308,1041.598,0,0,0
MLR(360) (g/s),,49,27.4733075721228,6.42640447839943,107.353375825151,0.0427506666666667,4.27506666666667,0.0964336640645835,0.728462078593235,8.29608108390326,23.7846869504226,0.194165065498782,23.1842528705339,23.6367359578966,0.00458942838544241,0.458942838544241,0.695494977327035,69.5494977327035,0.00412260342787033,0.0311422395012465,0.0231908122541496,6.07777680709375,169.307777222516,0.369242,20.8619628,105.802202,0.01848682,0.13411862,0.978884,1.000793,0,-1,344.267,350.986,1041.691,0,0,0
SEA(60) (m²/kg),157.149678263388,50,27.7415981939048,0,0,-0.00359483333333337,-0.359483333333337,0,0,8.32368853678628,23.7907633626507,0.267249207128237,23.177107848715,23.6284266752036,0.00631467829463584,0.631467829463584,0.700947030667074,70.0947030667074,0.00408523364066069,0.0301740984250849,0.0231929520143091,6.10096868922798,166.473770735726,0.341616,20.8619772,105.796617,0.01831982,0.13141852,0.970543,1.000567,0,-1,344.073,350.773,1041.716,0,0,0
SEA(120) (m²/kg),184.473721526609,51,27.5218654899945,8.94498830979063,162.491987115586,0.0307679166666666,3.07679166666666,0.13108605701545,0.961409683542647,8.35132026862823,23.8995846914741,0.210837594160958,23.2658666264984,23.7127535934443,0.0049995399185734,0.49995399185734,0.706604139773679,70.6604139773679,0.00403324487841328,0.0295805730257665,0.0229482343477177,6.12403928240899,163.75137781624,0.357784,20.86330578,106.687552,0.01801404,0.12940412,0.976336,1.000087,0,-1,343.818,350.422,1041.753,0,0,0
SEA(180) (m²/kg),202.80979501574,52,25.9386229687031,4.4332642883717,63.3060559254287,0.0585090833333334,5.85090833333334,0.065307038076455,0.47393357936117,8.37805051285758,23.0527974880309,0.16204141379343,22.4324599697947,22.8582262702755,0.00370397930164557,0.370397930164557,0.710955899383789,71.0955899383789,0.00382105493306848,0.0277294192893077,0.0216142383526463,6.14632051875917,161.116356016492,0.282266,20.86535108,99.221251,0.01770325,0.1271115,0.982279,1.000593,0,-1,343.679,350.202,1041.738,0,0,0
SEA(240) (m²/kg),,53,25.2315252046945,0,0,-0.00997383333333331,-0.997383333333331,0,0,8.40363558694428,23.4840558058918,0.0947274807857894,22.8342268625972,23.2672932251262,0.00220405207192047,0.220405207192047,0.713909915070572,71.3909915070572,0.00380374311045656,0.0276426479026277,0.0211630330166204,6.1677091544438,158.559162017817,0.263657,20.86864859,102.887728,0.01731228,0.12541463,0.989735,1.000481,0,-1,343.41,349.923,1041.725,0,0,0
SEA(300) (m²/kg),,54,25.0034986977612,0,0,-0.0310477500000001,-3.104775,0,0,8.4287530988955,23.6806540695767,0.200291903847898,23.0195517567574,23.4455827301045,0.00469596040183603,0.469596040183603,0.71735992130745,71.735992130745,0.00373932990596489,0.0274892424696856,0.0209754103759196,6.18877837614007,156.088020349917,0.290709,20.87004291,104.591097,0.01689197,0.12434519,0.977877,1.000462,0,-1,343.323,349.677,1041.749,0,0,0
SEA(360) (m²/kg),,55,25.3511687249397,8.74205864838474,177.172070304557,0.0289990833333334,2.89990833333334,0.129870348656807,0.956041972889648,8.45393043260685,24.1471442652161,0.215023012732054,23.4578406022711,23.8943151517621,0.00513782763110105,0.513782763110105,0.722276815323918,72.2276815323918,0.0037661210632278,0.0277243408419913,0.0212350536268224,6.20988360814145,153.707826047397,0.305642,20.8706185,108.682087,0.01669126,0.12351008,0.976163,1.000387,0,-1,343.101,349.485,1041.657,0,0,0
COY(60) (kg/kg),0.0387268942436971,56,24.5984705041082,7.36948180856375,107.265546695746,0.0333788333333334,3.33788333333334,0.108429542456213,0.790109219179416,8.47890525222138,23.6499023294839,0.15311012724126,22.9637441594049,23.3844675729676,0.0035803988055662,0.35803988055662,0.726635928542252,72.6635928542252,0.00361925162605553,0.0263729239421199,0.0205109117996654,6.23075659085469,151.409022361096,0.245573,20.8717164,104.202038,0.01638819,0.12133815,0.983202,1.000514,0,-1,342.936,349.219,1041.638,0,0,0
COY(120) (kg/kg),0.060207484089997,57,23.8619506934983,0,0,-0.01327575,-1.327575,0,0,8.50313546282018,23.29148291432,0.13723926060807,22.6074802006749,23.0187938808416,0.00315908225229627,0.315908225229627,0.730005669071183,73.0005669071183,0.00351750189589741,0.0256302303755773,0.0199072244899198,6.25096565899948,149.177815137196,0.250558,20.87285441,101.030723,0.01617998,0.12036898,0.985014,1.000546,0,-1,342.811,349.048,1041.591,0,0,0
COY(180) (kg/kg),0.0660536958658863,58,23.9653976832623,6.7289550427519,70.2619578467573,0.0356153333333333,3.56153333333333,0.0968648251353086,0.712238148976359,8.52704913700856,23.5883124263979,0.107445195187846,22.8782946580164,23.2900414484793,0.00250240304936488,0.250240304936488,0.732836411722014,73.2836411722014,0.00344987303546906,0.0253665990885093,0.019904303494313,6.2708714229916,147.018088569113,0.250583,20.87383912,103.543939,0.01568701,0.11872216,0.988634,1.000818,0,-1,342.552,348.717,1041.566,0,0,0
COY(240) (kg/kg),,59,24.3345856192035,4.18711163570622,57.0634283126776,0.0581178333333333,5.81178333333333,0.0586903139123758,0.433477405458499,8.55119912865979,23.9975059812664,0.140069708598555,23.2647755235059,23.6768024242111,0.00331640281610481,0.331640281610481,0.735745814654749,73.5745814654749,0.00341095388224047,0.0251927676042028,0.0200889280370971,6.2908680387573,144.935578451861,0.186413,20.8744451,107.119648,0.01526144,0.11703868,0.984896,1.000749,0,-1,342.399,348.463,1041.553,0,0,0
COY(300) (kg/kg),,60,23.7161180362245,0,0,-0.0247783333333334,-2.47783333333334,0,0,8.57522448048751,24.0478518412575,0.233468133446227,23.2960171968089,23.7108830935595,0.00553573561821503,0.553573561821503,0.740171883871909,74.0171883871909,0.00332430516632091,0.0247379269317669,0.0196078833120777,6.31071644443189,142.920408008125,0.159797,20.87641433,107.488531,0.01485809,0.1156493,0.974429,1.000712,0,-1,342.141,348.234,1041.486,0,0,0
COY(360) (kg/kg),,61,23.2078014516034,0,0,-0.0530791666666666,-5.30791666666666,0,0,8.59868644023142,23.8802142749715,0.182668110224073,23.1280086835115,23.529164263908,0.00429802797123986,0.429802797123986,0.745088765666636,74.5088765666636,0.00322229904647703,0.0237717190142891,0.0191099228021056,6.33007534748898,140.962072790679,0.221684,20.87778367,105.969436,0.01451674,0.11346181,0.979779,1.000396,0,-1,342.058,347.991,1041.44,0,0,0
CO2Y(60) (kg/kg),1.30961820047189,62,22.6718555912757,5.54545554246009,93.9786509094401,0.0408836666666667,4.08836666666667,0.0773434068668383,0.563077543361469,8.62162626875286,23.7046564988712,0.164579910963579,22.9447587301726,23.345448512333,0.00384219183756458,0.384219183756458,0.749158875571038,74.9158875571038,0.0031620820652082,0.0230206745902758,0.0186442388262439,6.34895242830316,139.058488205691,0.235411,20.87902539,104.356937,0.0143574,0.11186189,0.981772,1.000366,0,-1,341.861,347.831,1041.379,0,0,0
CO2Y(120) (kg/kg),1.4340876932507,63,23.1149492360478,3.0259789980208,47.7392051387553,0.0763883333333333,7.63883333333333,0.0402429084146018,0.297299891038369,8.64451967116652,23.7730534063922,0.155880195602919,22.9994528853393,23.3943657890774,0.00364671831520762,0.364671831520762,0.752903330647425,75.2903330647425,0.00307408870227741,0.0227102431766026,0.0188332214478375,6.3676911584402,137.214597955024,0.154375,20.87851068,104.907523,0.01393498,0.11081865,0.983202,1.00083,0,-1,341.69,347.557,1041.369,0,0,0
CO2Y(180) (kg/kg),1.4273767362338,64,22.668492193016,0,1695.27200146811,0.00153716666666669,0.153716666666669,1.93454913267599,14.39917753954,8.66741139188106,23.50439391158,0.112717139123273,22.73354633964,23.1190716146562,0.00260591561159011,0.260591561159011,0.756029647610823,75.6029647610823,0.00297372444177849,0.0221339357411966,0.0184327614412405,6.38632414988474,135.428302998141,0.111929,20.87923321,102.522788,0.01364628,0.10992363,0.987654,1.000427,0,-1,341.6,347.393,1041.347,0,0,0
CO2Y(240) (kg/kg),,65,22.4876179455707,0,0,-0.0625068333333334,-6.25068333333334,0,0,8.68998944695035,23.6229491456535,0.169173597288154,22.8331641281026,23.2189618306025,0.00392803529817936,0.392803529817936,0.759296623065708,75.9296623065708,0.00293061169024713,0.0218679910118389,0.0182650707518397,6.40467306598128,133.692145337698,0.150488,20.88023197,103.491427,0.01339191,0.10887172,0.981258,1.000366,0,-1,341.375,347.143,1041.33,0,0,0
CO2Y(300) (kg/kg),,66,22.6274296557802,0,0,-0.0865625833333334,-8.65625833333334,0,0,8.71254697075102,24.0673750091588,0.186517913318799,23.256530397704,23.6419540798262,0.00440964794174806,0.440964794174806,0.763465464685672,76.3465464685672,0.00294654593567794,0.0218878887683198,0.0183606750525174,6.42298593888346,132.008287435622,0.222761,20.88116474,107.393454,0.01322349,0.10780116,0.979586,1.000638,0,-1,341.284,346.94,1041.322,0,0,0
CO2Y(360) (kg/kg),,67,21.3324847618395,16.2572441060112,311.466690500636,0.0131218333333333,1.31218333333333,0.216785303051883,1.62164189311048,8.73452692795983,23.8189234365605,0.174766621157647,23.0010728195673,23.3855525417957,0.00408701400163427,0.408701400163427,0.767713795657363,76.7713795657363,0.00284462061576296,0.0212789146477469,0.0174363072903064,6.44088443005487,130.366073551639,0.290949,20.88395713,105.117345,0.01291306,0.10674289,0.980759,1.000495,0,-1,341.056,346.757,1041.28,0,0,0
,,68,21.1466424867142,1.78528761089867,25.3180724063265,0.1184495,11.84495,0.02377043375775,0.180718771285706,8.75576649158411,24.1123762795453,0.126768565031945,23.276325291522,23.6565982800031,0.00299891301749317,0.299891301749317,0.771256759166927,77.1256759166927,0.00281559599338861,0.0214060480994063,0.0173312587006946,6.45826821305037,128.76127193506,0.196866,20.88515785,107.685838,0.0126383,0.10637436,0.985536,0.999882,0,-1,340.937,346.507,1041.303,0,0,0
User-defined Test Averages,,69,21.2432037929805,5.67063839595868,65.4594502835402,0.03746175,3.746175,0.0743151146856494,0.561797239400794,8.77696141472395,24.2833414390891,0.102959171478975,23.43483076627,23.8174562443927,0.00245222556165941,0.245222556165941,0.773982328456503,77.3982328456503,0.00278397424757513,0.0210459077331227,0.0173233707704271,6.47559552778593,127.202339343825,0.10079,20.88564529,109.187879,0.01241864,0.10498701,0.988354,1.000023,0,-1,340.842,346.407,1041.254,0,0,0
HRR(0-4) (kW/m²),292.344404078651,70,20.3818927048695,0,0,-0.033795,-3.3795,0,0,8.79777396297288,23.5987500494321,0.113814417441415,22.7634028358124,23.1323682622945,0.00263279701781333,0.263279701781333,0.776524839746239,77.6524839746239,0.00265877441736601,0.0199821738835899,0.0165847430404311,6.49254958469136,125.682485185327,0.122883,20.88660513,103.069542,0.01221395,0.10367516,0.987183,1.000075,0,-1,340.681,346.203,1041.289,0,0,0
EHC(0-4) (MJ/kg),40.052802493316,71,19.6667071846114,0,0,-0.0330226666666667,-3.30226666666666,0,0,8.81779826291762,23.2987167553133,0.164351858792038,22.4726707463703,22.8312059632179,0.00375235113851874,0.375235113851874,0.779717413824406,77.9717413824406,0.00257839287185238,0.0196030330655519,0.016057916679011,6.50887091455108,124.194341731234,0.148626,20.88783264,100.459463,0.01200723,0.10332183,0.981931,1.000502,0,-1,340.661,346.096,1041.294,0,0,0
MLR(0-4) (g/s),0.0739817916666664,72,19.2153408027799,17.7103995970229,308.507694845189,0.01084975,1.084975,0.235526812255775,1.79567721703822,8.83723928691132,23.5045880005994,0.145392525682866,22.6579993169547,23.0220318852406,0.0033472313621466,0.33472313621466,0.783267205074738,78.3267205074738,0.0025554070312721,0.0194826488855604,0.0157552517366053,6.52477749875889,122.739434540435,0.174014,20.88954457,102.182933,0.01180588,0.10249978,0.984032,1.000478,0,-1,340.462,345.932,1041.281,0,0,0
SEA(0-4) (m²/kg),7.08132585550054,73,19.1243032255395,1.583463203021,33.3889914045524,0.120775166666667,12.0775166666667,0.020605990108227,0.157851147022213,8.85640910892547,23.4821790639652,0.175408221871399,22.6348018107278,22.9895780180315,0.00403256100171671,0.403256100171671,0.78695710125667,78.695710125667,0.0024886918896528,0.0190644985901322,0.0156097126597841,6.54045998095708,121.320672725007,0.113566,20.89004766,101.980997,0.01152283,0.10137994,0.980651,1.000458,0,-1,340.438,345.774,1041.325,0,0,0
COY(0-4) (kg/kg),0.00797301286258206,74,19.4615793673952,2.47165952889393,39.0631618230098,0.0787389166666667,7.87389166666667,0.031396298454272,0.244676486531719,8.87570205022194,23.7599298382731,0.132266072495817,22.8933131791729,23.2545730396263,0.00307579104351848,0.307579104351848,0.790511277279287,79.0511277279287,0.00247211052763272,0.0192655614833138,0.0158403396500142,6.55618500711198,119.941919597594,-0.0273999999999998,20.88987245,104.365742,0.01132256,0.10131226,0.985415,1.000386,0,-1,340.301,345.671,1041.326,0,0,0
CO2Y(0-4) (kg/kg),0.37710610933008,75,18.5855532878052,0,0,-0.0894534166666667,-8.94534166666667,0,0,8.89472561654954,23.200736761563,0.131376195076582,22.3478813070782,22.6932158515559,0.002981348352629,0.2981348352629,0.793539846977361,79.3539846977361,0.00240546577525213,0.0185221598558537,0.0151647731934164,6.5716875635337,118.596341553994,-0.0133839999999998,20.89105362,99.481493,0.01128484,0.1004897,0.985248,1.000115,0,-1,340.2,345.457,1041.384,0,0,0
HRR(4-194) (kW/m²),47.3811970880329,76,19.5237408608317,0,0,-0.0561514166666667,-5.61514166666667,0,0,8.91378026362386,24.5103650818249,0.193918683484271,23.605203985447,23.9694766840994,0.00464812936238748,0.464812936238748,0.79735458583487,79.7354585834869,0.00247834151626399,0.0191695452887924,0.0158676890527946,6.5872037946568,117.286582416103,0.103281,20.891619,111.009897,0.01101945,0.09942067,0.978531,1.000404,0,-1,340.14,345.389,1041.395,0,0,0
EHC(4-194) (MJ/kg),16.9196743553862,77,18.2179106346359,11.2124594238047,209.773477946808,0.0162479166666666,1.62479166666666,0.143494055537299,1.10148447711731,8.93265108937159,23.3351208677954,0.149450057597898,22.4623934476675,22.8061604213426,0.00340838198855656,0.340838198855656,0.801382841510342,80.1382841510342,0.00233147945653207,0.017896827993829,0.0148162186955478,6.60254574853098,116.008455706125,0.0855730000000002,20.89274632,100.570416,0.01089525,0.09842355,0.983864,1.00077,0,-1,339.974,345.177,1041.444,0,0,0
MLR(4-194) (g/s),0.028116310745614,78,18.7329737352885,0,0,-0.00898075,-0.898075,0,0,8.95112653155656,23.8418167614817,0.172039133019252,22.946358735407,23.2927973265676,0.00400727265765584,0.400727265765584,0.805090668833448,80.5090668833448,0.00233732558906229,0.0179367503732015,0.0151402383866164,6.61752397707206,114.758032455853,0.0904390000000002,20.89273758,104.968088,0.01070104,0.09746107,0.98066,1.000083,0,-1,339.918,345.05,1041.464,0,0,0
SEA(4-194) (m²/kg),210.070458091355,79,18.1567847794106,2.03951146167401,38.8059614983309,0.0890251666666667,8.90251666666667,0.0257807783836697,0.203835077661602,8.96957141081391,24.1196003844119,0.146668327139239,23.2012118268964,23.5545550797034,0.00345470719004916,0.345470719004916,0.8088216587573,80.88216587573,0.00229513809240259,0.018146451761337,0.014804126670162,6.63249615960045,113.538878617898,0.0788550000000002,20.89466088,107.370491,0.01040343,0.09746303,0.984179,1.000773,0,-1,339.735,344.909,1041.462,0,0,0
