Repository: taztuza/cone-db

File: data/tree_data/24110037.CSV (part 1 of 3)
General information,,time (s),O2 (%),DPT (Pa),CO (%),CO2 (%),PDM (-),PDC (-),Mass (g),Methane MFM (slpm),APT (kPa),HFM (kW/m2),Cold Trap TC (K),Stack TC (K),Smoke TC (K),Cone Heater TC (K),Spare TC (K),Soot MFM (g/s)

Test,,0,20.94872171,102.689682,0.0012228,0.04711512,0.969454,0.98175,22.146,0.0006,0,0,-1,327.189,330.289,1041.519,0,0
Standard used,ASTM E 1354,1,20.94842624,106.917613,0.00120227,0.04725467,0.973256,0.981184,22.146,0.0001,0,0,-1,327.25,330.296,1041.541,0,0
Date of test,22/11/2024,2,20.94813077,111.145544,0.00118174,0.04739422,0.977059,0.980619,22.146,-0.0003,0,0,-1,327.312,330.303,1041.562,0,0
Time of test,12:06:34,3,20.94877564,107.918668,0.00108697,0.047384,0.980639,0.980204,22.146,-0.0005,0,0,-1,327.23,330.309,1041.53,0,0
Heat flux (kW/m²),50,4,20.94886384,109.685192,0.00107621,0.04743063,0.978106,0.980105,22.146,-0.0004,0,0,-1,327.271,330.245,1041.552,0,0
Nominal duct flow rate (l/s),24,5,20.94895414,105.596501,0.00107549,0.0473482,0.981029,0.979901,22.146,0.0001,0,0,-1,327.236,330.282,1041.509,0,0
Sampling interval (s),1,6,20.94885798,105.366799,0.00107705,0.04738831,0.976486,0.979462,22.146,0.0001,0,0,-1,327.181,330.199,1041.502,0,0
Separation (mm),25,7,20.95026082,107.69853,0.00107615,0.04739019,0.973509,0.978813,22.146,-0.0008,0,0,-1,327.189,330.195,1041.462,0,0
Orientation,Horizontal,8,20.95028985,105.639902,0.00107445,0.04733816,0.980566,0.97857,22.146,-0.0006,0,0,-1,327.114,330.167,1041.428,0,0
Edge frame?,No,9,20.94870955,105.081438,0.00107862,0.04737175,0.978346,0.978518,22.146,-0.0003,0,0,-1,327.18,330.163,1041.417,0,0
Grid?,No,10,20.94856986,106.320046,0.00107666,0.04736596,0.979354,0.978508,22.146,0.0012,0,0,-1,327.153,330.204,1041.381,0,0
Non-scrubbed?,Yes,11,20.94891596,104.56,0.0010084,0.0473392,0.972156,0.977879,22.146,-0.0002,0,0,-1,327.17,330.14,1041.394,0,0
Substrate used? {Y/N},No,12,20.94851899,108.028706,0.00106464,0.04742686,0.968859,0.977574,22.146,-0.0006,0,0,-1,327.172,330.198,1041.36,0,0
Substrate,none,13,20.94890191,107.501615,0.00100455,0.04734871,0.976675,0.977229,22.146,-0.0005,0,0,-1,327.13,330.139,1041.374,0,0
Additional specimen preparation details,Conditioned in dessicator. Al foil pan. 76mm insulation backing,14,20.94928303,109.193927,0.00098974,0.04739102,0.974695,0.977173,22.146,-0.0008,0,0,-1,327.195,330.164,1041.33,0,0
,,15,20.94828554,109.465849,0.00098596,0.04732137,0.978144,0.977154,22.146,-0.0006,0,0,-1,327.112,330.141,1041.315,0,0
Specimen,,16,20.947807,109.746098,0.00099176,0.04734316,0.974232,0.976732,22.146,-0.0002,0,0,-1,327.15,330.108,1041.375,0,0
Sample description,Douglass-Fir-Stem2-FCD2024Hamins_q50_H_R1,17,20.94857398,106.006397,0.00106634,0.04733775,0.9685,0.976165,22.146,0.001,0,0,-1,327.15,330.189,1041.403,0,0
Material name/ID,Douglass-Fir-Stem2,18,20.94817627,108.535151,0.00099828,0.04727805,0.97047,0.975,22.146,0.002,0,0,-1,327.164,330.153,1041.445,0,0
Specimen number,,19,20.94785276,111.201151,0.00099732,0.04732657,0.973938,0.974411,22.146,0.0009,0,0,-1,327.199,330.222,1041.441,0,0
E (MJ/kg),13.1,20,20.94895441,109.992187,0.00098658,0.04738291,0.973049,0.973986,22.146,0.0002,0,0,-1,327.113,330.144,1041.479,0,0
Initial mass (g),21.9,21,20.94874474,109.125683,0.00089261,0.04741249,0.973773,0.973545,22.146,-0.0008,0,0,-1,327.182,330.146,1041.519,0,0
Thickness (mm),16,22,20.94909546,105.502736,0.00087423,0.04732516,0.968229,0.973356,22.146,-0.0001,0,0,-1,327.129,330.184,1041.498,0,0
Surface area (cm²),100,23,20.94896766,105.783496,0.0009799,0.04737518,0.973284,0.973275,22.146,-0.0005,0,0,-1,327.19,330.145,1041.549,0,0
Sponsor,,24,20.94878272,109.778572,0.0008855,0.04732077,0.975608,0.972995,22.146,-0.0004,0,0,-1,327.183,330.196,1041.547,0,0
Manufacturer,,25,20.94895535,109.776774,0.00098527,0.04735163,0.976007,0.972935,22.146,-0.0004,0,0,-1,327.144,330.125,1041.581,0,0
Test start time (s),98,26,20.94887271,108.423837,0.00099195,0.04735166,0.976054,0.97271,22.146,-0.0005,0,0,-1,327.183,330.135,1041.593,0,0
Time to ignition (s),25,27,20.95016644,108.510695,0.00099405,0.04737375,0.968354,0.972389,22.146,0.0006,0,0,-1,327.08,330.112,1041.584,0,0
Time to flameout (s),684,28,20.95015784,109.06805,0.00099361,0.04730381,0.967219,0.972176,22.146,0.0019,0,0,-1,327.166,330.094,1041.607,0,0
End of test criterion,ASTM E 1354,29,20.94913774,104.944423,0.00098912,0.04733188,0.971226,0.972087,22.146,0.0017,0,0,-1,327.132,330.136,1041.566,0,0
User EOT time (s),,30,20.94851183,109.768648,0.00099283,0.04728845,0.970948,0.972318,22.146,0.001,0,0,-1,327.163,330.087,1041.577,0,0
MLR EOT mass (g/m²),150,31,20.94827146,108.911222,0.00098932,0.04637986,0.974326,0.972423,22.146,-0.0001,0,0,-1,327.196,330.153,1041.544,0,0
MLR EOT time period (s),60,32,20.94874983,104.420948,0.00099528,0.04628344,0.967492,0.972308,22.146,-0.0003,0,0,-1,327.128,330.105,1041.531,0,0
Truncate graphs at EOT?,No,33,20.94890167,106.727167,0.00099236,0.04617727,0.964002,0.972142,22.146,-0.0006,0,0,-1,327.202,330.125,1041.504,0,0
Smooth data?,No,34,20.94872437,108.836203,0.00107071,0.04621045,0.97049,0.971917,22.146,-0.0005,0,0,-1,327.12,330.142,1041.467,0,0
Correct O2 for pressure?,No,35,20.9489141,114.458117,0.00107566,0.04622339,0.968383,0.971962,22.146,0.0006,0,0,-1,327.185,330.106,1041.467,0,0
,,36,20.94898847,110.742798,0.00107422,0.04621426,0.972337,0.972163,22.146,-0.0005,0,0,-1,327.168,330.183,1041.461,0,0
Specifications: apparatus,,37,20.94891362,102.498171,0.00100576,0.0461583,0.966835,0.972074,22.146,-0.0006,0,0,-1,327.182,330.14,1041.473,0,0
C-factor (SI units),0.042904,38,20.9492196,105.687269,0.00106885,0.04724246,0.961474,0.972145,22.146,-0.0006,0,0,-1,327.248,330.197,1041.454,0,0
OD correction factor,1,39,20.9491386,106.44786,0.00107031,0.04732499,0.965902,0.971907,22.146,-0.0002,0,0,-1,327.187,330.188,1041.442,0,0
Duct diameter (m),0.114,40,20.94835593,104.527675,0.00107247,0.04629231,0.96519,0.971618,22.146,-0.0004,0,0,-1,327.283,330.235,1041.455,0,0
O2 delay time (s),13,41,20.94846602,105.689585,0.00107573,0.04619272,0.971163,0.971595,22.146,0.0006,0,0,-1,327.248,330.26,1041.445,0,0
CO2 delay time (s),13,42,20.94811112,108.129482,0.00107617,0.04621656,0.971169,0.971613,22.146,-0.0006,0,0,-1,327.278,330.219,1041.475,0,0
CO delay time (s),13,43,20.94867956,108.035229,0.0010804,0.04616419,0.964696,0.971524,22.146,0.0002,0,0,-1,327.299,330.285,1041.448,0,0
,,44,20.94888289,108.277232,0.00108143,0.04717411,0.967244,0.971531,22.146,-0.0001,0,0,-1,327.265,330.242,1041.449,0,0
Laboratory,,45,20.94876194,109.435802,0.00100231,0.04722786,0.965489,0.971711,22.146,0.0016,0,0,-1,327.324,330.283,1041.448,0,0
Laboratory name,Cone Lab,46,20.94887578,107.819401,0.0009943,0.04734156,0.970701,0.97182,22.146,0.0008,0,0,-1,327.256,330.276,1041.432,0,0
Operator,Ickchan Kim,47,20.94994732,105.327615,0.00099693,0.04738424,0.975793,0.972012,22.146,0.0012,0,0,-1,327.3,330.255,1041.456,0,0
Filename,C:\CC5\DATA\24110037.CSV,48,20.94992338,112.37089,0.00099348,0.04631185,0.971633,0.97196,22.146,0.0005,0,0,-1,327.281,330.29,1041.438,0,0
Report name,FCD2024Hamins,49,20.95038072,108.707802,0.00099425,0.04624507,0.971374,0.971906,22.146,-0.0003,0,0,-1,327.307,330.249,1041.449,0,0
,,50,20.94927539,108.40441,0.00106363,0.04722783,0.967608,0.971941,22.146,-0.0007,0,0,-1,327.341,330.305,1041.434,0,0
,,51,20.94989963,112.71253,0.00107384,0.04738535,0.969008,0.972308,22.146,-0.0008,0,0,-1,327.276,330.263,1041.433,0,0
Pre-test conditions,,52,20.95063256,106.366731,0.00107566,0.04732867,0.973133,0.972799,22.146,-0.0008,0,0,-1,327.353,330.294,1041.456,0,0
Ambient temperature (°C),16.7,53,20.95035425,106.139298,0.00117681,0.04729118,0.968176,0.973156,22.146,0.0018,0,0,-1,327.28,330.286,1041.451,0,0
Barometric pressure (Pa),98160,54,20.94896309,105.329302,0.00109013,0.04731271,0.967171,0.973673,22.146,0.0002,0,0,-1,327.328,330.262,1041.476,0,0
Relative humidity (%),35,55,20.94892578,104.771832,0.00107214,0.04734199,0.970767,0.9741,22.146,-0.0004,0,0,-1,327.335,330.331,1041.447,0,0
,,56,20.94894576,108.472052,0.00107763,0.04733326,0.965424,0.975254,22.146,0.0009,0,0,-1,327.316,330.277,1041.448,0,0
,,57,20.94876684,109.626945,0.00107363,0.04730231,0.973906,0.97665,22.146,0.0031,0,0,-1,327.349,330.316,1041.436,0,0
Conditioning,,58,20.94903649,106.067234,0.00107659,0.04736615,0.977615,0.977649,22.146,0.0001,0,0,-1,327.287,330.287,1041.433,0,0
Conditioned? {Y/N},Yes,59,20.94903769,106.888449,0.00107547,0.04732291,0.975771,0.978709,22.146,0.0008,0,0,-1,327.363,330.287,1041.455,0,0
Conditioning temperature (°C),23,60,20.95003247,106.710871,0.00100239,0.04734228,0.977693,0.980084,22.146,0.0007,0,0,-1,327.305,330.313,1041.441,0,0
Conditioning RH (%),20,61,20.95008901,108.660637,0.00106279,0.04738667,0.976037,0.98134,22.146,0.0005,0,0,-1,327.313,330.264,1041.452,0,0
,,62,20.95034244,107.488095,0.00107166,0.04735045,0.983184,0.982225,22.146,0.0004,0,0,-1,327.345,330.322,1041.454,0,0
Data collected,,63,20.9504001,106.647612,0.00107749,0.04731262,0.989007,0.983221,22.146,-0.0003,0,0,-1,327.3,330.272,1041.487,0,0
CO/CO2 data collected?,Yes,64,20.95051985,105.891073,0.00107413,0.04731659,0.982545,0.98404,22.146,0.0002,0,0,-1,327.385,330.32,1041.481,0,0
Mass data collected?,Yes (2 dp),65,20.95004849,106.692792,0.00107678,0.04731428,0.985189,0.985587,22.146,-0.0002,0,0,-1,327.326,330.351,1041.487,0,0
Smoke data collected?,Yes,66,20.95042831,105.28988,0.00099961,0.04739648,0.984323,0.98695,22.146,0.0006,0,0,-1,327.408,330.339,1041.531,0,0
Soot mass data collected?,No,67,20.94997663,109.828201,0.00099305,0.04737805,0.986888,0.988151,22.146,0.0009,0,0,-1,327.398,330.411,1041.572,0,0
Soot mass ratio (1:x),N/A,68,20.95119873,106.89813,0.00099004,0.04725273,0.995076,0.989369,22.146,0.0006,0,0,-1,327.416,330.391,1041.606,0,0
Soot mass (g),N/A,69,20.95038959,107.238271,0.00089381,0.04733697,0.993688,0.990276,22.146,-0.0004,0,0,-1,327.464,330.427,1041.604,0,0
,,70,20.9503715,105.460054,0.00088191,0.04844004,0.99847,0.991804,22.146,0.0017,0,0,-1,327.362,330.371,1041.586,0,0
Comments,,71,20.95048566,106.492856,0.00087773,0.0484404,0.995052,0.993461,22.146,-0.0006,0,0,-1,327.406,330.344,1041.54,0,0
Pre-test comments,,72,20.95041438,106.688947,0.00088003,0.04847949,0.996957,0.994958,22.146,0.0003,0,0,-1,327.342,330.371,1041.541,0,0
After-test comments,,73,20.95045967,104.668468,0.00087775,0.04742347,1.003664,0.996057,22.146,-0.0005,0,0,-1,327.392,330.352,1041.55,0,0
,,74,20.95050116,105.809839,0.00088109,0.04831086,1.001703,0.997285,22.146,-0.0006,0,0,-1,327.391,330.388,1041.532,0,0
,,75,20.94910266,110.325894,0.0007815,0.0483678,0.999817,0.99911,22.146,-0.0004,0,0,-1,327.28,330.234,1041.568,0,0
,,76,20.95019827,110.874603,0.00086641,0.04848452,0.996254,1.000565,22.146,-0.0005,0,0,-1,327.271,330.21,1041.57,0,0
,,77,20.95087121,113.434694,0.00087918,0.04846253,0.994797,1.001939,22.146,0.0009,0,0,-1,327.123,330.099,1041.603,0,0
,,78,20.95162252,111.648814,0.00078211,0.04840059,1.006145,1.003221,22.146,0.0003,0,0,-1,327.074,329.965,1041.73,0,0
,,79,20.95140302,112.622176,0.00076889,0.04838209,1.006876,1.004258,22.146,-0.0007,0,0,-1,326.913,329.86,1041.851,0,0
,,80,20.95195231,110.160496,0.00076652,0.04844086,1.007436,1.005363,22.146,0.0001,0,0,-1,326.799,329.651,1042.053,0,0
,,81,20.95126958,106.257562,0.00076952,0.04744959,1.010247,1.00732,22.146,-0.0008,0,0,-1,326.718,329.605,1042.235,0,0
,,82,20.9508042,112.62061,0.00077198,0.04736449,1.004391,1.008841,22.146,-0.0006,0,0,-1,326.585,329.426,1042.467,0,0
,,83,20.94993598,107.34207,0.00086712,0.04733283,1.010317,1.00965,22.146,0,0,0,-1,326.568,329.315,1042.687,0,0
,,84,20.94893529,112.505914,0.00098182,0.04737958,1.012024,1.011388,22.146,0.0006,0,0,-1,326.37,329.17,1042.89,0,0
Events,,85,20.94844087,113.53261,0.00099282,0.04728791,1.012715,1.012309,22.146,0.0004,0,0,-1,326.308,329.001,1043.109,0,0
Number of events,0,86,20.94879229,111.121901,0.00106458,0.04739806,1.014502,1.014146,22.146,-0.0006,0,0,-1,326.159,328.886,1043.237,0,0
,,87,20.94815372,115.252239,0.00107245,0.0483877,1.01575,1.015042,22.146,-0.0006,0,0,-1,325.988,328.649,1043.429,0,0
,,88,20.94687914,112.157928,0.00117472,0.04836941,1.027144,1.016041,22.146,-0.0006,0,0,-1,325.9,328.528,1043.535,0,0
,,89,20.94654944,106.269522,0.00118682,0.04917305,1.025557,1.017453,22.146,0.0018,0,0,-1,325.743,328.408,1043.545,0,0
,,90,20.946651,105.799904,0.00119218,0.04924422,1.020859,1.018383,22.146,-0.0004,0,0,-1,325.783,328.331,1043.557,0,0
,,91,20.94507081,109.12249,0.00129506,0.04926814,1.02004,1.019373,22.146,0.0005,0,0,-1,325.68,328.319,1043.524,0,0
,,92,20.94158906,104.692383,0.00130241,0.05033742,1.016367,1.020401,22.146,0.0018,0,0,-1,325.744,328.284,1043.484,0,0
,,93,20.94036767,105.284919,0.00129812,0.05039678,1.022401,1.021161,22.146,0.0026,0,0,-1,325.814,328.395,1043.29,0,0
,,94,20.94051039,106.17459,0.00136651,0.05120111,1.027401,1.022394,22.146,0.0011,0,0,-1,325.812,328.397,1043.334,0,0
,,95,20.93917403,107.889606,0.00138621,0.0511756,1.02321,1.023805,22.146,-0.0004,0,0,-1,325.933,328.489,1043.233,0,0
,,96,20.93911131,103.952402,0.00138893,0.05227746,1.024174,1.024844,22.146,-0.0008,0,0,-1,325.923,328.541,1043.079,0,0
,,97,20.93929516,103.12577,0.00145664,0.05239042,1.025409,1.025823,22.146,0.0005,0,0,-1,326.027,328.608,1042.967,0,0
,,98,20.93882194,109.831692,0.0014678,0.05323744,1.027268,1.026352,22.146,-0.0002,0,0,-1,326.059,328.706,1042.802,0,0
,,99,20.93913853,109.575235,0.00146752,0.05315087,1.034015,1.027157,22.14504,0.0007,0,0,-1,326.088,328.688,1042.778,0,0
,,100,20.93904706,109.893821,0.00146443,0.05323629,1.029387,1.02795,22.112163,-0.0003,0,0,-1,326.163,328.816,1042.643,0,0
,,101,20.93918151,109.316993,0.001395,0.05422126,1.027135,1.028987,22.035516,-0.0006,0,0,-1,326.173,328.857,1042.402,0,0
,,102,20.93936951,107.177518,0.00138482,0.0543542,1.031358,1.030113,21.913826,-0.0007,0,0,-1,326.317,328.95,1042.193,0,0
,,103,20.9390623,106.106061,0.00130808,0.05435397,1.030802,1.030708,21.966545,-0.0006,0,0,-1,326.313,329.024,1041.955,0,0
,,104,20.94100577,109.355242,0.00137668,0.05432399,1.035987,1.03211,22.048033,-0.0005,0,0,-1,326.386,329.033,1041.724,0,0
,,105,20.9422356,108.675323,0.00131066,0.0543579,1.030711,1.03299,22.012822,-0.0003,0,0,-1,326.428,329.153,1041.397,0,0
,,106,20.94408497,101.724517,0.00129656,0.05435723,1.027063,1.033893,21.965891,0.0007,0,0,-1,326.431,329.139,1041.182,0,0
,,107,20.94539902,105.143223,0.0013012,0.05426483,1.025511,1.034781,21.914345,-0.0005,0,0,-1,326.525,329.235,1040.905,0,0
,,108,20.94532842,111.712554,0.00129831,0.05337886,1.02436,1.035258,21.87753,-0.0005,0,0,-1,326.461,329.246,1040.639,0,0
,,109,20.94542088,108.305166,0.00130168,0.05318612,1.030925,1.036085,21.849014,-0.0008,0,0,-1,326.541,329.275,1040.42,0,0
,,110,20.9461977,107.179183,0.00130153,0.05325604,1.020684,1.036776,21.874725,0.0007,0,0,-1,326.542,329.333,1040.197,0,0
,,111,20.94656522,104.701306,0.00130332,0.05247674,1.014566,1.037552,21.858828,-0.0005,0,0,-1,326.582,329.314,1040.038,0,0
,,112,20.94656519,104.812224,0.00120021,0.05242466,1.012255,1.038429,21.771709,-0.0003,0,0,-1,326.635,329.434,1039.901,0,0
,,113,20.94682517,101.817541,0.00118822,0.05137366,1.004311,1.039554,21.698535,-0.0005,0,0,-1,326.641,329.459,1039.816,0,0
,,114,20.94691062,107.05429,0.00118781,0.0512156,0.999777,1.040146,21.732271,-0.0005,0,0,-1,326.784,329.572,1039.734,0,0
,,115,20.9464152,102.23095,0.0010881,0.05115938,1.003872,1.040693,21.794465,-0.0003,0,0,-1,326.784,329.625,1039.71,0,0
,,116,20.94627906,109.07603,0.00107801,0.05126826,0.987457,1.041372,21.784317,0.0007,0,0,-1,326.847,329.645,1039.776,0,0
,,117,20.94635073,105.877589,0.00107399,0.05048207,0.972079,1.04218,21.710848,0.0013,0,0,-1,326.879,329.752,1039.798,0,0
,,118,20.94676377,107.880646,0.00106718,0.05046497,0.97114,1.042816,21.636741,-0.0009,0,0,-1,326.934,329.768,1039.915,0,0
,,119,20.94710169,104.812425,0.0011795,0.050381,0.964921,1.043251,21.592383,0.0001,0,0,-1,327.047,329.925,1040.016,0,0
,,120,20.94677571,102.912468,0.00129,0.05039182,0.959512,1.04395,21.600584,0,0,0,-1,327.062,329.956,1040.187,0,0
,,121,20.94602966,106.237267,0.00129901,0.05053447,0.933645,1.04456,21.648178,-0.0003,0,0,-1,327.196,330.033,1040.265,0,0
,,122,20.94564631,107.678425,0.00145591,0.05042252,0.918684,1.045231,21.491434,0.0011,0,0,-1,327.177,330.113,1040.383,0,0
,,123,20.94443169,111.224085,0.00146825,0.05044077,0.908391,1.045888,21.32994,0.0017,0,0,-1,327.259,330.129,1040.557,0,0
,,124,20.94465675,104.316854,0.00157014,0.05044219,0.8972,1.046539,21.378729,0.0002,0,0,-1,327.315,330.276,1040.77,0,0
,,125,20.94350478,91.984568,0.00168649,0.05121202,1.008959,1.047197,21.317191,0.0024,0,0,-1,327.437,330.495,1041.282,0,0
,,126,20.94281584,89.97668,0.00187823,0.05124531,0.981379,1.048261,21.115798,0.0015,0,0,-1,328.261,331.539,1041.757,0,0
,,127,20.9393072,93.052221,0.00205821,0.05221864,0.986641,1.048705,20.830389,0.0013,0,0,-1,329.366,332.954,1042.143,0,0
,,128,20.93515581,79.185494,0.00225343,0.05314323,0.997077,1.049088,20.561901,0.003,0,0,-1,330.749,334.523,1042.507,0,0
,,129,20.92564917,88.518034,0.00254382,0.05322026,1.00204,1.049629,20.281973,0,0,0,-1,331.919,336.152,1042.848,0,0
,,130,20.91428431,92.840473,0.00285191,0.0542304,0.981198,1.050196,20.120612,0.0003,0,0,-1,333.043,337.537,1043.223,0,0
,,131,20.87204277,93.383756,0.00324431,0.05908516,0.97685,1.050306,19.968789,0.002,0,0,-1,334.131,339.021,1043.402,0,0
,,132,20.7173265,87.686888,0.00398183,0.0732455,0.969881,1.051149,19.745866,-0.0005,0,0,-1,335.168,340.386,1043.531,0,0
,,133,20.50244765,88.105842,0.00458629,0.09321443,0.96976,1.051217,19.542875,-0.0006,0,0,-1,336.303,341.824,1043.6,0,0
,,134,20.27794245,93.563827,0.00537518,0.12422943,0.976934,1.0518,19.391721,-0.0005,0,0,-1,337.248,343.178,1043.591,0,0
,,135,20.17388232,89.262162,0.00602433,0.14909805,0.983138,1.051985,19.144053,-0.0004,0,0,-1,338.072,344.174,1043.585,0,0
,,136,20.0853982,83.102831,0.00672918,0.18469631,0.97781,1.05281,18.850646,0.0004,0,0,-1,339.246,345.797,1043.426,0,0
,,137,20.04940328,85.594358,0.00704549,0.22679127,0.982935,1.05294,18.641061,0.0014,0,0,-1,340.21,346.997,1043.323,0,0
,,138,20.00542717,84.089115,0.0072495,0.27292332,0.964619,1.053564,18.424466,0.0007,0,0,-1,341.196,348.269,1043.141,0,0
,,139,19.96491565,85.940361,0.00775263,0.31777845,0.971918,1.054251,18.22264,0.0006,0,0,-1,342.015,349.403,1042.909,0,0
,,140,19.94778593,89.629831,0.00823127,0.36486083,0.981912,1.054625,18.024515,0.0012,0,0,-1,342.904,350.461,1042.758,0,0
,,141,19.94345761,88.179346,0.00883807,0.41848842,0.979822,1.054911,17.792124,0.0013,0,0,-1,343.615,351.476,1042.522,0,0
,,142,19.94898803,89.466854,0.00925096,0.47634463,0.984462,1.055316,17.598488,0.0002,0,0,-1,344.341,352.347,1042.345,0,0
,,143,19.95300894,86.433858,0.00952166,0.53098214,0.989187,1.055551,17.375403,0.0009,0,0,-1,345.012,353.285,1042.138,0,0
,,144,19.95670626,87.818718,0.00975592,0.58351069,0.988776,1.056029,17.200616,0.0003,0,0,-1,345.582,354.008,1041.934,0,0
,,145,19.96270757,90.06374,0.01012962,0.64509344,0.993508,1.056528,17.065213,0.0008,0,0,-1,346.207,354.767,1041.703,0,0
,,146,19.97122659,92.92811,0.01044901,0.70919848,0.987783,1.056416,16.816855,-0.0002,0,0,-1,346.63,355.42,1041.518,0,0
,,147,19.99555946,88.750038,0.01056579,0.7673521,0.963189,1.057238,16.629508,0.0011,0,0,-1,347.175,355.999,1041.399,0,0
,,148,20.0231496,92.852322,0.01077556,0.80853851,0.973592,1.057818,16.510628,0.001,0,0,-1,347.629,356.668,1041.249,0,0
,,149,20.04968919,84.032099,0.01087755,0.82524677,0.97362,1.058349,16.386241,0.0018,0,0,-1,348.185,357.283,1041.207,0,0
,,150,20.07807911,94.446588,0.01088851,0.83046246,0.971886,1.058971,16.106547,0.0015,0,0,-1,348.772,358.002,1041.111,0,0
,,151,20.10285693,85.734419,0.01089089,0.82892903,0.962701,1.059487,15.902417,0.001,0,0,-1,349.248,358.616,1041.069,0,0
,,152,20.12511162,89.166948,0.01088706,0.82525531,0.972479,1.059616,15.774491,-0.0004,0,0,-1,349.804,359.236,1041.033,0,0
,,153,20.13686503,93.457621,0.01088539,0.81936822,0.984743,1.05983,15.581972,-0.0002,0,0,-1,350.245,359.885,1041.002,0,0
,,154,20.14492174,88.623227,0.01081068,0.80962776,0.977212,1.060182,15.382006,-0.0006,0,0,-1,350.802,360.516,1041.062,0,0
,,155,20.14437856,88.371235,0.01070972,0.79966051,0.975897,1.060449,15.213693,0.0009,0,0,-1,351.298,361.208,1041.059,0,0
,,156,20.1455003,90.528547,0.01069456,0.79015882,0.97042,1.060298,15.059382,-0.0005,0,0,-1,351.747,361.75,1041.189,0,0
,,157,20.14409022,86.939965,0.01059096,0.77950791,0.978199,1.060873,14.916552,-0.0002,0,0,-1,352.268,362.393,1041.306,0,0
,,158,20.14548032,87.779494,0.01057601,0.76837666,0.954781,1.061693,14.757398,-0.0002,0,0,-1,352.703,363.031,1041.585,0,0
,,159,20.1481985,90.668166,0.01050001,0.76020355,0.939892,1.062039,14.517278,-0.0005,0,0,-1,353.29,363.7,1041.544,0,0
,,160,20.14107496,84.803087,0.010401,0.7512272,0.937457,1.062368,14.212505,0,0,0,-1,353.783,364.404,1041.606,0,0
,,161,20.13356518,87.194693,0.01031551,0.74391795,0.941196,1.062348,13.994349,-0.0007,0,0,-1,354.301,364.992,1041.537,0,0
,,162,20.13093185,87.383095,0.01020645,0.73506232,0.928803,1.063073,13.81971,-0.0005,0,0,-1,354.864,365.762,1041.719,0,0
,,163,20.12957931,87.297786,0.01011865,0.7306794,0.92959,1.06337,13.671485,0.0001,0,0,-1,355.354,366.377,1041.619,0,0
,,164,20.11497065,94.39257,0.01010648,0.72824209,0.946164,1.06441,13.462125,0.0022,0,0,-1,355.976,367.122,1041.786,0,0
,,165,20.08737041,92.062566,0.01017376,0.72900228,0.937959,1.064257,13.299919,0.0017,0,0,-1,356.452,367.826,1041.606,0,0
,,166,20.06807927,86.261301,0.01018899,0.73194447,0.934565,1.064236,13.090807,0.0027,0,0,-1,357.015,368.455,1042.03,0,0
,,167,20.04957189,86.918231,0.0102864,0.73569418,0.917712,1.06478,12.876098,-0.0003,0,0,-1,357.51,369.159,1041.807,0,0
,,168,20.0330612,85.908542,0.01047291,0.7424498,0.904607,1.064312,12.687851,0.0018,0,0,-1,357.968,369.692,1041.832,0,0
,,169,20.01720801,95.567891,0.01057103,0.74946495,0.904565,1.064346,12.458553,0.0015,0,0,-1,358.475,370.357,1041.592,0,0
,,170,20.0078705,85.629276,0.01085492,0.75800141,0.898983,1.064934,12.226515,-0.0002,0,0,-1,358.878,370.902,1041.866,0,0
,,171,20.00388065,88.236551,0.01109902,0.76486228,0.898355,1.065131,12.073246,0.0013,0,0,-1,359.344,371.394,1041.958,0,0
,,172,20.00118268,91.297841,0.01110952,0.77250524,0.882132,1.065492,11.888554,0.0022,0,0,-1,359.632,371.857,1041.979,0,0
,,173,20.00113672,90.640409,0.01119294,0.78066451,0.889559,1.066009,11.652537,0.0018,0,0,-1,359.981,372.174,1041.986,0,0
,,174,19.99946282,81.433688,0.01128077,0.78764394,0.904604,1.06638,11.461431,0.0012,0,0,-1,360.315,372.664,1041.958,0,0
,,175,19.99679621,89.826413,0.01146732,0.79635912,0.894309,1.066558,11.273457,-0.0007,0,0,-1,360.706,373.103,1041.91,0,0
,,176,19.99100071,87.48574,0.01176803,0.80533331,0.892141,1.066131,11.083415,-0.0007,0,0,-1,361.18,373.655,1041.798,0,0
,,177,19.99221794,87.751065,0.01207591,0.81075827,0.908949,1.066704,10.927262,0.0001,0,0,-1,361.546,374.204,1041.682,0,0
,,178,20.0021945,86.801879,0.01238155,0.81758085,0.896905,1.066748,10.75558,0.0001,0,0,-1,362.07,374.728,1041.553,0,0
,,179,20.00654013,86.542761,0.0126936,0.82539619,0.918659,1.067499,10.476092,0.0004,0,0,-1,362.432,375.296,1041.597,0,0
,,180,20.00766802,89.12119,0.01296448,0.82982112,0.90465,1.067232,10.19913,-0.0003,0,0,-1,362.836,375.758,1041.656,0,0
,,181,20.00086881,85.780131,0.01309327,0.83372855,0.885964,1.067306,10.006538,-0.0005,0,0,-1,363.275,376.315,1041.654,0,0
,,182,19.99140618,87.945162,0.01328777,0.83686119,0.934826,1.067501,9.865681,-0.0006,0,0,-1,363.559,376.676,1041.631,0,0
,,183,19.98120001,88.236472,0.01347996,0.83996432,0.90563,1.067234,9.717109,0.0013,0,0,-1,363.967,377.147,1041.583,0,0
,,184,19.9735034,84.820177,0.01357979,0.84282113,0.898579,1.067024,9.540446,0,0,0,-1,364.257,377.552,1041.504,0,0
,,185,19.97185362,83.219982,0.01357755,0.84481695,0.882241,1.067216,9.371739,0.0005,0,0,-1,364.578,377.86,1041.5,0,0
,,186,19.97398574,85.883802,0.01368809,0.84602641,0.869739,1.067363,9.172807,0.0012,0,0,-1,364.791,378.171,1041.485,0,0
,,187,19.97675573,88.770227,0.01369209,0.84607693,0.882484,1.067253,8.992885,-0.0004,0,0,-1,364.93,378.298,1041.513,0,0
,,188,19.98538805,89.901951,0.01377043,0.84606919,0.876802,1.067586,8.872473,-0.0003,0,0,-1,365.119,378.483,1041.508,0,0
,,189,19.99790754,91.711767,0.01388442,0.8460283,0.878616,1.067851,8.673449,-0.0005,0,0,-1,365.187,378.581,1041.522,0,0
,,190,20.00745704,87.263664,0.01399283,0.84509258,0.869793,1.067587,8.529562,0.0013,0,0,-1,365.377,378.732,1041.575,0,0
,,191,20.0176284,93.595474,0.01388917,0.84314296,0.880345,1.067783,8.39178,0.0008,0,0,-1,365.47,378.891,1041.599,0,0
,,192,20.04148597,90.476017,0.01369951,0.83851631,0.894179,1.068233,8.180921,0.0006,0,0,-1,365.563,378.871,1041.691,0,0
,,193,20.06878332,94.427357,0.01369379,0.83232819,0.888957,1.068081,8.006234,-0.0003,0,0,-1,365.604,378.948,1041.743,0,0
,,194,20.09311237,89.120683,0.01358265,0.82835589,0.872196,1.06798,7.879984,-0.0005,0,0,-1,365.583,378.865,1041.784,0,0
,,195,20.11152965,89.327216,0.01349566,0.82049566,0.880423,1.067736,7.813703,0.0008,0,0,-1,365.696,378.928,1041.717,0,0
,,196,20.12867242,91.276505,0.01341693,0.81260911,0.896575,1.068199,7.702311,0.0002,0,0,-1,365.675,378.934,1041.682,0,0
,,197,20.13795379,96.628035,0.01330663,0.80453352,0.920066,1.068424,7.56954,-0.0004,0,0,-1,365.763,378.909,1041.634,0,0
,,198,20.14792358,91.693767,0.0131986,0.79566993,0.894944,1.067891,7.435053,-0.0004,0,0,-1,365.815,378.988,1041.513,0,0
,,199,20.16549382,93.979289,0.01310608,0.78567823,0.901647,1.067741,7.243759,0.0007,0,0,-1,365.868,378.931,1041.469,0,0
,,200,20.18130535,92.843902,0.01289029,0.77174401,0.901974,1.068117,7.09596,-0.0007,0,0,-1,365.922,378.943,1041.356,0,0
,,201,20.19170714,100.377345,0.01272011,0.75884463,0.911007,1.068227,6.929036,-0.0005,0,0,-1,365.809,378.783,1041.293,0,0
,,202,20.19571877,94.249837,0.01260579,0.74768031,0.909517,1.068268,6.821828,-0.0004,0,0,-1,365.804,378.703,1041.221,0,0
,,203,20.2047263,92.24618,0.01249041,0.73303121,0.891949,1.068041,6.738379,-0.0003,0,0,-1,365.695,378.582,1041.145,0,0
,,204,20.2165055,94.994162,0.01229801,0.72074042,0.885017,1.067453,6.606683,-0.0005,0,0,-1,365.609,378.329,1041.113,0,0
,,205,20.22727103,94.560349,0.01218121,0.71070503,0.917713,1.067454,6.529025,0.0013,0,0,-1,365.44,378.156,1041.055,0,0
,,206,20.24347614,94.209874,0.01190877,0.69672135,0.920278,1.066997,6.447771,-0.0006,0,0,-1,365.25,377.845,1041.053,0,0
,,207,20.26684784,96.127595,0.01179602,0.68187626,0.920677,1.067218,6.30932,0.0006,0,0,-1,365.154,377.651,1041.029,0,0
,,208,20.29224204,93.192521,0.01170342,0.67088951,0.89627,1.066727,6.151352,-0.0003,0,0,-1,364.922,377.374,1041.01,0,0
,,209,20.31511927,100.902938,0.01148598,0.65681636,0.916472,1.066518,6.127616,0.0018,0,0,-1,364.802,377.095,1041.016,0,0
,,210,20.33662761,103.841658,0.01121507,0.6458168,0.937136,1.065916,6.056294,0.0003,0,0,-1,364.54,376.802,1041.017,0,0
,,211,20.36271354,93.103054,0.01106625,0.63382846,0.938654,1.066338,5.875259,-0.0003,0,0,-1,364.31,376.407,1040.962,0,0
,,212,20.38399465,97.143698,0.01084911,0.61328139,0.929735,1.066115,5.743408,-0.0008,0,0,-1,364.108,376.135,1040.993,0,0
,,213,20.39946473,93.102394,0.01060534,0.60586597,0.931819,1.065772,5.698387,-0.0008,0,0,-1,363.826,375.745,1041.035,0,0
,,214,20.4106326,99.744654,0.01032948,0.5922844,0.937127,1.065859,5.670192,-0.0006,0,0,-1,363.676,375.418,1041.071,0,0
,,215,20.42926047,97.749474,0.01019409,0.57427507,0.957587,1.06598,5.668037,0.0001,0,0,-1,363.363,375.092,1041.066,0,0
,,216,20.44526592,94.826748,0.0101232,0.56227889,0.947667,1.065267,5.591798,0.0001,0,0,-1,363.152,374.667,1041.161,0,0
,,217,20.46671824,96.543935,0.00987092,0.5466896,0.929978,1.065362,5.508587,-0.0002,0,0,-1,362.851,374.288,1041.098,0,0
,,218,20.48407601,101.229505,0.00955685,0.53142464,0.949005,1.065148,5.412573,-0.0004,0,0,-1,362.498,373.777,1041.174,0,0
,,219,20.49587516,97.287599,0.00933666,0.51890564,0.962166,1.064759,5.349294,0.0005,0,0,-1,362.235,373.399,1041.211,0,0
,,220,20.50572709,96.560489,0.00913759,0.50538025,0.964602,1.064491,5.363257,-0.0005,0,0,-1,361.883,372.943,1041.292,0,0
,,221,20.51899758,99.200604,0.00903632,0.48852261,0.962998,1.063735,5.312064,-0.0008,0,0,-1,361.665,372.543,1041.388,0,0
,,222,20.53526809,97.204818,0.00894376,0.47409266,0.967468,1.063467,5.195703,0.0009,0,0,-1,361.332,372.162,1041.153,0,0
,,223,20.55237746,98.774437,0.00883833,0.4621256,0.988822,1.063062,5.184254,0.002,0,0,-1,361.036,371.652,1041.266,0,0
,,224,20.56569608,100.427653,0.00866556,0.44855431,0.986015,1.062408,5.166652,0.0011,0,0,-1,360.698,371.232,1041.267,0,0
,,225,20.57710881,98.159144,0.00853803,0.43523812,0.982358,1.06229,5.090657,-0.0004,0,0,-1,360.279,370.682,1041.291,0,0
,,226,20.5878056,98.358381,0.00851071,0.42544714,0.983906,1.061367,5.036352,-0.0004,0,0,-1,360.008,370.237,1041.154,0,0
,,227,20.59755789,100.271524,0.00850669,0.41374964,0.980628,1.060823,5.032076,0.0008,0,0,-1,359.58,369.713,1041.273,0,0
,,228,20.61041672,102.919795,0.00850647,0.40009763,1.001678,1.061002,5.077441,-0.0006,0,0,-1,359.263,369.188,1041.236,0,0
,,229,20.62453168,104.02711,0.00850991,0.38766675,0.992219,1.060563,5.010065,-0.0006,0,0,-1,358.861,368.741,1041.368,0,0
,,230,20.640073,102.905104,0.008511,0.37451887,0.985026,1.060448,4.907273,0.0019,0,0,-1,358.492,368.176,1041.251,0,0
,,231,20.65179883,105.002866,0.00850853,0.36509126,0.98913,1.059418,4.848117,0.0014,0,0,-1,358.154,367.723,1041.244,0,0
,,232,20.6645449,102.091556,0.00850039,0.35246208,0.991454,1.059772,4.855678,0.0008,0,0,-1,357.714,367.15,1041.315,0,0
,,233,20.67422254,104.608296,0.00850316,0.34307731,0.995344,1.05976,4.862709,0.001,0,0,-1,357.396,366.658,1041.351,0,0
,,234,20.68636573,101.709996,0.00858143,0.32919809,0.991284,1.059505,4.859145,0.003,0,0,-1,356.977,366.165,1041.335,0,0
,,235,20.6988761,100.198161,0.00866791,0.31795974,0.975731,1.058918,4.856139,0.0018,0,0,-1,356.678,365.669,1041.359,0,0
,,236,20.70608958,100.740798,0.00878187,0.30992166,0.984216,1.057718,4.821554,0.0015,0,0,-1,356.348,365.291,1041.353,0,0
,,237,20.71370142,100.814745,0.00896816,0.29814631,0.991296,1.057943,4.724491,0.0006,0,0,-1,356.01,364.795,1041.379,0,0
,,238,20.72073415,101.020655,0.00927301,0.28707445,0.996738,1.058185,4.682718,-0.0003,0,0,-1,355.745,364.4,1041.375,0,0
,,239,20.72643278,102.82672,0.00955397,0.27881961,0.988319,1.0579,4.652176,0.0036,0,0,-1,355.358,363.941,1041.387,0,0
,,240,20.73231657,104.885166,0.00978014,0.26994628,0.971634,1.056996,4.617162,0.0009,0,0,-1,355.063,363.454,1041.43,0,0
,,241,20.73719499,104.30505,0.00997821,0.26296336,0.983427,1.056486,4.620773,0,0,0,-1,354.659,362.989,1041.4,0,0
,,242,20.73911822,104.070566,0.01009608,0.25587183,0.994278,1.056172,4.598012,0.0024,0,0,-1,354.328,362.477,1041.44,0,0
,,243,20.74340133,99.646316,0.01036456,0.24700255,0.989287,1.055354,4.565195,0.0021,0,0,-1,354.038,362.122,1041.411,0,0
,,244,20.74796409,102.343776,0.01067266,0.23967448,0.99607,1.055203,4.507067,0.0006,0,0,-1,353.677,361.64,1041.435,0,0
,,245,20.75097444,101.488594,0.0109722,0.2336675,0.98153,1.053982,4.49449,0.0014,0,0,-1,353.445,361.282,1041.435,0,0
,,246,20.75600024,104.001509,0.01125588,0.22781333,0.99188,1.053622,4.508354,-0.0004,0,0,-1,353.068,360.832,1041.431,0,0
,,247,20.76094005,105.353629,0.01165979,0.22190564,0.994454,1.052942,4.459434,0.0009,0,0,-1,352.784,360.348,1041.464,0,0
,,248,20.76394844,104.603896,0.01195924,0.21643433,0.997075,1.052698,4.437844,0.0002,0,0,-1,352.402,359.949,1041.454,0,0
,,249,20.76361681,104.14252,0.0123733,0.2125039,0.996486,1.051811,4.433145,0.0021,0,0,-1,352.112,359.486,1041.498,0,0
,,250,20.76407191,99.84829,0.01258096,0.20938152,0.986186,1.051034,4.385324,-0.0004,0,0,-1,351.87,359.183,1041.484,0,0
,,251,20.76609296,99.753251,0.01296122,0.20576399,0.991333,1.050192,4.326434,0.0022,0,0,-1,351.585,358.815,1041.477,0,0
,,252,20.76996832,103.226208,0.013174,0.20261726,1.000921,1.050137,4.30376,0.0009,0,0,-1,351.422,358.499,1041.503,0,0
,,253,20.7730243,97.384323,0.01329487,0.20037149,0.98945,1.049581,4.312545,0,0,0,-1,351.117,358.189,1041.48,0,0
,,254,20.77720385,106.670396,0.01348637,0.19749892,0.987448,1.049637,4.27094,-0.0006,0,0,-1,350.91,357.803,1041.505,0,0
,,255,20.77927053,103.993883,0.01367988,0.19449405,0.982291,1.048565,4.278598,-0.0007,0,0,-1,350.665,357.552,1041.462,0,0
,,256,20.77794087,107.686263,0.01388057,0.19140177,0.989163,1.048461,4.277051,-0.0008,0,0,-1,350.371,357.123,1041.49,0,0
,,257,20.77951955,102.557368,0.01407173,0.18943364,1.002629,1.04765,4.252,-0.0007,0,0,-1,350.175,356.825,1041.468,0,0
,,258,20.77985617,104.785358,0.01437801,0.18739455,0.993915,1.047692,4.221119,-0.0007,0,0,-1,349.87,356.483,1041.469,0,0
,,259,20.78107403,100.631399,0.01468277,0.18543406,0.986797,1.046816,4.283885,0.0018,0,0,-1,349.689,356.151,1041.469,0,0
,,260,20.78161074,102.390318,0.01469577,0.18321423,0.989716,1.045802,4.233364,0.0022,0,0,-1,349.428,355.858,1041.451,0,0
,,261,20.78199219,103.966572,0.01487492,0.18262813,0.990099,1.045226,4.167772,0.0002,0,0,-1,349.181,355.473,1041.467,0,0
,,262,20.78336761,104.56178,0.0150061,0.18050255,0.996436,1.045284,4.15826,0.0009,0,0,-1,348.947,355.2,1041.451,0,0
,,263,20.78513504,104.593465,0.01522074,0.17952621,0.993478,1.044771,4.175162,0.0009,0,0,-1,348.663,354.845,1041.46,0,0
,,264,20.7857844,102.588303,0.01531006,0.17734676,0.989558,1.043382,4.148196,-0.0007,0,0,-1,348.511,354.566,1041.474,0,0
,,265,20.78697384,107.553421,0.01538733,0.17649379,0.9903,1.042069,4.069321,0.0005,0,0,-1,348.239,354.288,1041.459,0,0
,,266,20.78781533,99.481102,0.01567484,0.17607829,0.989696,1.04184,4.081593,0.0001,0,0,-1,348.055,353.962,1041.495,0,0
,,267,20.79025876,102.202393,0.01584374,0.17431366,0.997338,1.041026,4.116752,-0.0004,0,0,-1,347.843,353.752,1041.494,0,0
,,268,20.79188342,103.3562,0.01589874,0.17319962,0.993476,1.041139,4.058762,0.0016,0,0,-1,347.633,353.411,1041.524,0,0
,,269,20.79235024,105.377584,0.01615437,0.17170306,0.980512,1.039792,3.99259,-0.0003,0,0,-1,347.461,353.175,1041.525,0,0
,,270,20.79154726,102.754888,0.0163455,0.17133179,0.986877,1.039068,4.002556,-0.0002,0,0,-1,347.197,352.881,1041.521,0,0
,,271,20.79116683,102.711493,0.01644331,0.17053191,0.997534,1.037711,4.066828,0.0024,0,0,-1,347.092,352.665,1041.535,0,0
,,272,20.79004597,104.626741,0.01660911,0.16959356,0.996937,1.03692,4.06713,0.0008,0,0,-1,346.859,352.444,1041.5,0,0
,,273,20.79106284,102.906059,0.01681232,0.16939553,0.995132,1.037015,3.998643,-0.0006,0,0,-1,346.688,352.099,1041.577,0,0
,,274,20.79216649,101.395386,0.01695618,0.16844047,0.985283,1.036455,3.972069,0.0007,0,0,-1,346.505,351.906,1041.509,0,0
,,275,20.79303819,103.071961,0.0170711,0.16831461,0.991701,1.035433,3.927675,-0.0003,0,0,-1,346.257,351.572,1041.502,0,0
,,276,20.79346769,106.06438,0.01727641,0.16728581,0.991642,1.034934,3.908596,0.0011,0,0,-1,346.143,351.386,1041.462,0,0
,,277,20.79360076,103.501011,0.01737901,0.16717398,0.994479,1.035061,3.934005,0.0018,0,0,-1,345.91,351.148,1041.5,0,0
,,278,20.79540195,102.259095,0.01758478,0.16641292,0.987293,1.034296,3.964557,0.0032,0,0,-1,345.803,350.902,1041.479,0,0
,,279,20.79601187,105.063785,0.01768662,0.16629443,0.979913,1.032916,3.911406,0.0015,0,0,-1,345.618,350.743,1041.435,0,0
,,280,20.79757988,103.376217,0.01777317,0.16555337,0.985704,1.031746,3.811658,0.0012,0,0,-1,345.458,350.452,1041.401,0,0
,,281,20.79886019,104.922458,0.01788337,0.16452491,0.993633,1.031667,3.841406,0.0011,0,0,-1,345.303,350.277,1041.429,0,0
,,282,20.80206631,102.84676,0.01799853,0.1634005,0.990459,1.030839,3.89094,-0.0003,0,0,-1,345.104,350.017,1041.457,0,0
,,283,20.80266527,104.169467,0.01808663,0.16326001,0.988893,1.029912,3.817746,0.0009,0,0,-1,345.027,349.866,1041.481,0,0
,,284,20.80252266,99.865917,0.01819416,0.16245838,0.978521,1.029478,3.812134,-0.0004,0,0,-1,344.853,349.738,1041.454,0,0
,,285,20.80109362,104.166548,0.0183042,0.16248476,0.989306,1.0289,3.821598,-0.0006,0,0,-1,344.784,349.542,1041.408,0,0
,,286,20.80046373,102.346349,0.01839677,0.16136526,0.996747,1.028399,3.801718,0.0007,0,0,-1,344.649,349.441,1041.495,0,0
,,287,20.8022127,101.232008,0.01847707,0.16132795,0.984175,1.027708,3.788579,-0.0006,0,0,-1,344.522,349.224,1041.441,0,0
,,288,20.80314065,101.746901,0.01848953,0.16028361,0.986372,1.027323,3.818744,0,0,0,-1,344.443,349.119,1041.425,0,0
,,289,20.80322727,98.628158,0.01858503,0.16018426,0.982417,1.026008,3.854805,0.0012,0,0,-1,344.257,348.929,1041.538,0,0
,,290,20.80236671,103.951116,0.01867105,0.15935092,0.989564,1.025383,3.794785,0.0009,0,0,-1,344.213,348.75,1041.47,0,0
,,291,20.80325516,103.305772,0.01877614,0.15857298,0.992197,1.02471,3.714564,0.0008,0,0,-1,344.033,348.612,1041.448,0,0
,,292,20.8044755,102.71682,0.01889263,0.1574786,0.98146,1.024194,3.720608,0.0012,0,0,-1,343.911,348.374,1041.407,0,0
,,293,20.80643382,102.286722,0.01897924,0.15738715,0.982307,1.023719,3.736391,0.0017,0,0,-1,343.813,348.284,1041.558,0,0
,,294,20.80775405,102.099178,0.01908407,0.15638678,0.977868,1.022855,3.644924,-0.0004,0,0,-1,343.63,348.049,1041.487,0,0
,,295,20.80875484,104.117999,0.01919934,0.15556329,0.979255,1.021962,3.615941,0.0003,0,0,-1,343.599,347.926,1041.484,0,0
,,296,20.80834066,103.787709,0.01928725,0.15546449,0.986468,1.021697,3.644914,0.0025,0,0,-1,343.427,347.785,1041.36,0,0
,,297,20.80994374,105.556999,0.01937039,0.15546243,0.978517,1.021351,3.57353,0.0005,0,0,-1,343.379,347.629,1041.639,0,0
,,298,20.81035887,101.330068,0.01948203,0.15437231,0.979029,1.020558,3.518279,0.0002,0,0,-1,343.254,347.537,1041.487,0,0
,,299,20.81083918,103.599548,0.0195964,0.15422996,0.983426,1.020008,3.531374,-0.0003,0,0,-1,343.122,347.355,1041.493,0,0
,,300,20.81113198,109.32589,0.01968576,0.1534629,0.99053,1.018968,3.562214,0.0012,0,0,-1,343.078,347.268,1041.465,0,0
,,301,20.80908869,103.294906,0.01969699,0.153442,0.99765,1.019054,3.554312,0.0007,0,0,-1,342.904,347.109,1041.475,0,0
,,302,20.80816757,104.121439,0.01979768,0.15341911,0.983463,1.018203,3.578792,0.0007,0,0,-1,342.883,346.977,1041.477,0,0
,,303,20.80662558,103.7689,0.01998021,0.15352082,0.978185,1.017366,3.619309,-0.0003,0,0,-1,342.73,346.868,1041.462,0,0
,,304,20.80809559,100.217518,0.02007661,0.1534409,0.984554,1.01664,3.571845,0.0037,0,0,-1,342.664,346.718,1041.503,0,0
,,305,20.81021781,105.367155,0.02000786,0.15245438,0.980916,1.015934,3.482277,0.0001,0,0,-1,342.582,346.64,1041.472,0,0
,,306,20.81198945,103.290175,0.01999892,0.15238936,0.990999,1.016128,3.448279,-0.0002,0,0,-1,342.467,346.46,1041.488,0,0
,,307,20.81422249,104.443576,0.0200008,0.15131348,0.984076,1.015335,3.447964,0.0014,0,0,-1,342.452,346.427,1041.481,0,0
,,308,20.81532232,105.811546,0.01999929,0.15047584,0.973887,1.015144,3.393596,-0.0007,0,0,-1,342.308,346.299,1041.469,0,0
,,309,20.81701122,104.247366,0.01993151,0.15033908,0.983466,1.014558,3.38718,-0.0003,0,0,-1,342.269,346.158,1041.477,0,0
,,310,20.8190758,104.054122,0.0197216,0.14965147,0.98359,1.014112,3.413874,0.0008,0,0,-1,342.13,346.075,1041.469,0,0
,,311,20.81983663,102.795169,0.01962184,0.14949426,0.983242,1.013887,3.409211,-0.0004,0,0,-1,342.029,345.882,1041.513,0,0
,,312,20.82008531,98.840335,0.01961054,0.14849106,0.97738,1.012764,3.404227,0.0021,0,0,-1,341.965,345.835,1041.492,0,0
,,313,20.82040495,104.521267,0.01951186,0.14734513,0.972799,1.011995,3.395362,0.0032,0,0,-1,341.849,345.688,1041.509,0,0
,,314,20.82004774,104.159734,0.01949765,0.14730263,0.979189,1.011227,3.387305,0.0017,0,0,-1,341.831,345.612,1041.516,0,0
,,315,20.82115349,106.493967,0.0194027,0.14728791,0.982929,1.01135,3.288895,0.0009,0,0,-1,341.708,345.542,1041.498,0,0
,,316,20.82334316,102.223093,0.01938314,0.14638772,0.986512,1.010574,3.319154,0.0012,0,0,-1,341.679,345.41,1041.517,0,0
,,317,20.82408103,105.265774,0.01931069,0.14536437,0.984137,1.010603,3.300746,-0.0002,0,0,-1,341.58,345.379,1041.505,0,0
,,318,20.82426465,108.823555,0.01902555,0.14436568,0.977276,1.009601,3.26847,-0.0001,0,0,-1,341.522,345.235,1041.514,0,0
,,319,20.82432437,101.218097,0.01899433,0.14342952,0.977792,1.009511,3.253549,-0.0002,0,0,-1,341.482,345.187,1041.488,0,0
,,320,20.82422427,101.137879,0.01881631,0.14329616,0.981582,1.008779,3.331232,-0.0004,0,0,-1,341.345,345.058,1041.46,0,0
