Repository: taztuza/cone-db

File: data/tree_data/24110038.CSV
General information,,time (s),O2 (%),DPT (Pa),CO (%),CO2 (%),PDM (-),PDC (-),Mass (g),Methane MFM (slpm),APT (kPa),HFM (kW/m2),Cold Trap TC (K),Stack TC (K),Smoke TC (K),Cone Heater TC (K),Spare TC (K),Soot MFM (g/s)

Test,,0,20.95019412,102.441996,0.00087848,0.05022,1.03921,1.043087,6.652,-0.0041,0,0,-1,329.182,332.316,1041.499,0,0
Standard used,ASTM E 1354,1,20.95011141,106.106464,0.00088016,0.04936328,1.040567,1.043732,6.652,-0.0013,0,0,-1,329.281,332.353,1041.505,0,0
Date of test,22/11/2024,2,20.95002871,109.770932,0.00088183,0.04850656,1.041923,1.044376,6.652,0.0015,0,0,-1,329.38,332.39,1041.51,0,0
Time of test,12:36:29,3,20.95002176,106.178645,0.00077291,0.04849975,1.040537,1.044977,6.652,0.0015,0,0,-1,329.284,332.367,1041.475,0,0
Heat flux (kW/m²),50,4,20.9504271,110.984757,0.0007712,0.04919367,1.040527,1.045516,6.652,0.0007,0,0,-1,329.279,332.298,1041.495,0,0
Nominal duct flow rate (l/s),24,5,20.95108076,108.518378,0.0007726,0.04927886,1.045075,1.046085,6.652,-0.0009,0,0,-1,329.276,332.348,1041.403,0,0
Sampling interval (s),1,6,20.95113954,110.867845,0.00077122,0.0492706,1.046725,1.046675,6.652,-0.0004,0,0,-1,329.248,332.29,1041.425,0,0
Separation (mm),25,7,20.95101412,106.080438,0.00077363,0.04926611,1.04699,1.047167,6.652,-0.001,0,0,-1,329.273,332.315,1041.385,0,0
Orientation,Horizontal,8,20.95000188,104.714018,0.0007706,0.04929402,1.045049,1.04739,6.652,-0.0014,0,0,-1,329.212,332.261,1041.424,0,0
Edge frame?,No,9,20.94992403,106.140397,0.00077301,0.04930016,1.041171,1.04769,6.652,0.0013,0,0,-1,329.277,332.288,1041.494,0,0
Grid?,No,10,20.949894,104.563658,0.00087164,0.04930383,1.047883,1.048092,6.652,0.0013,0,0,-1,329.232,332.3,1041.48,0,0
Non-scrubbed?,Yes,11,20.94989145,103.351046,0.00087812,0.04928992,1.049168,1.048514,6.652,0.0012,0,0,-1,329.259,332.266,1041.535,0,0
Substrate used? {Y/N},No,12,20.95097351,107.661922,0.00087788,0.04847056,1.051628,1.048947,6.652,-0.0006,0,0,-1,329.262,332.342,1041.553,0,0
Substrate,none,13,20.95064493,105.873624,0.00077765,0.04842058,1.051104,1.049446,6.652,-0.0009,0,0,-1,329.212,332.266,1041.582,0,0
Additional specimen preparation details,70 mm insulation backing.Thin strip of insulation on sides. Al foil pan. Conditioned in dessicator,14,20.95080951,104.067654,0.0007721,0.04852694,1.047536,1.049695,6.652,0.0013,0,0,-1,329.281,332.285,1041.584,0,0
,,15,20.95073581,102.849571,0.0006956,0.04844711,1.049571,1.049983,6.652,-0.0001,0,0,-1,329.205,332.278,1041.576,0,0
Specimen,,16,20.95072796,106.389906,0.00076049,0.0485111,1.048759,1.050312,6.652,0.0001,0,0,-1,329.247,332.243,1041.561,0,0
Sample description,Douglas-Fir-Leaf6-FCD2024Hamins_q50_H_R1,17,20.95089186,106.445037,0.00076389,0.04836329,1.05229,1.050551,6.652,0.0016,0,0,-1,329.239,332.3,1041.489,0,0
Material name/ID,Douglas-Fir-Leaf6,18,20.95080754,105.029023,0.00077266,0.04844481,1.055184,1.051135,6.652,-0.0007,0,0,-1,329.228,332.247,1041.496,0,0
Specimen number,,19,20.95078087,105.34243,0.00076053,0.04848584,1.052912,1.05167,6.652,-0.0007,0,0,-1,329.258,332.308,1041.493,0,0
E (MJ/kg),13.1,20,20.95098793,108.688275,0.00076786,0.04841435,1.051761,1.052055,6.652,-0.0019,0,0,-1,329.188,332.251,1041.494,0,0
Initial mass (g),5.52,21,20.94999195,108.116385,0.0007695,0.0492268,1.048612,1.052517,6.652,-0.0007,0,0,-1,329.246,332.243,1041.485,0,0
Thickness (mm),22,22,20.94859604,108.125168,0.00076924,0.04928842,1.046564,1.052564,6.652,0.0001,0,0,-1,329.157,332.224,1041.472,0,0
Surface area (cm²),100,23,20.94852184,107.21168,0.00069095,0.04928485,1.055804,1.052711,6.652,-0.0013,0,0,-1,329.153,332.139,1041.463,0,0
Sponsor,,24,20.94858454,105.084439,0.00075812,0.04929852,1.054639,1.052946,6.652,0.0009,0,0,-1,329.151,332.187,1041.466,0,0
Manufacturer,,25,20.94882496,107.078115,0.00069627,0.04928481,1.057364,1.053151,6.652,0.0003,0,0,-1,329.117,332.14,1041.471,0,0
Test start time (s),127,26,20.94884605,109.667837,0.0005853,0.04932834,1.054646,1.052885,6.652,-0.0024,0,0,-1,329.165,332.173,1041.479,0,0
Time to ignition (s),5,27,20.94875881,105.994183,0.00067039,0.04928102,1.04909,1.052951,6.652,0.0009,0,0,-1,329.079,332.136,1041.458,0,0
Time to flameout (s),45,28,20.94863409,105.475541,0.00068308,0.04931241,1.051666,1.053151,6.652,-0.0016,0,0,-1,329.149,332.146,1041.49,0,0
End of test criterion,ASTM E 1354,29,20.95007135,104.060228,0.00068538,0.04922045,1.053755,1.053376,6.652,-0.0013,0,0,-1,329.119,332.178,1041.466,0,0
User EOT time (s),,30,20.9502043,106.077958,0.00068525,0.04928677,1.055087,1.05366,6.652,-0.0008,0,0,-1,329.125,332.138,1041.508,0,0
MLR EOT mass (g/m²),150,31,20.9487162,109.26005,0.00068557,0.05035268,1.055737,1.053754,6.652,-0.0008,0,0,-1,329.143,332.172,1041.497,0,0
MLR EOT time period (s),60,32,20.94870741,112.014369,0.00068585,0.05043568,1.050116,1.05376,6.652,-0.0007,0,0,-1,329.065,332.089,1041.503,0,0
Truncate graphs at EOT?,No,33,20.94872606,109.654721,0.00068557,0.04941201,1.051211,1.053659,6.652,-0.0003,0,0,-1,329.108,332.11,1041.45,0,0
Smooth data?,No,34,20.94872712,104.27452,0.0006849,0.04927927,1.052404,1.053681,6.652,0.0006,0,0,-1,329.069,332.131,1041.424,0,0
Correct O2 for pressure?,No,35,20.95620585,106.44789,0.00068328,0.04937272,0.966891,1.053407,6.652,0.0016,0,0,-1,329.162,332.14,1041.449,0,0
,,36,20.95677989,110.475429,0.00068072,0.04926123,1.039911,1.053711,6.652,0.0011,0,0,-1,329.15,332.195,1041.486,0,0
Specifications: apparatus,,37,20.97200246,106.081932,0.00068452,0.04931962,1.048488,1.053886,6.652,0.0015,0,0,-1,329.133,332.139,1041.526,0,0
C-factor (SI units),0.042904,38,20.97336594,107.997437,0.00068637,0.04925846,1.052533,1.053298,6.652,0.0024,0,0,-1,329.179,332.192,1041.53,0,0
OD correction factor,1,39,20.9524669,108.48463,0.00076176,0.04926937,1.052731,1.0529,6.652,0.001,0,0,-1,329.1,332.146,1041.527,0,0
Duct diameter (m),0.114,40,20.95090917,110.783127,0.00069061,0.04926654,1.050628,1.052496,6.652,0,0,0,-1,329.158,332.151,1041.56,0,0
O2 delay time (s),13,41,20.9509015,108.567751,0.00068772,0.04931801,1.057894,1.052243,6.652,-0.0021,0,0,-1,329.106,332.178,1041.528,0,0
CO2 delay time (s),13,42,20.95155775,105.239861,0.00076004,0.04930479,1.057869,1.052104,6.652,0,0,0,-1,329.137,332.122,1041.556,0,0
CO delay time (s),13,43,20.95144907,102.738526,0.00076766,0.04934948,1.055077,1.051965,6.652,-0.0007,0,0,-1,329.139,332.174,1041.55,0,0
,,44,20.95143377,104.926427,0.00076221,0.04854524,1.052227,1.05183,6.652,-0.0004,0,0,-1,329.104,332.136,1041.588,0,0
Laboratory,,45,20.95172073,107.65371,0.00076148,0.04835667,1.045154,1.051643,6.652,-0.0021,0,0,-1,329.163,332.182,1041.595,0,0
Laboratory name,Cone Lab,46,20.95094773,105.279687,0.00076671,0.04845844,1.050258,1.051813,6.652,0.0005,0,0,-1,329.094,332.135,1041.574,0,0
Operator,Ickchan Kim,47,20.95143531,108.817032,0.00068625,0.04854446,1.054674,1.051945,6.652,0.0004,0,0,-1,329.138,332.116,1041.583,0,0
Filename,C:\CC5\DATA\24110038.CSV,48,20.95168268,108.318953,0.00068371,0.04733825,1.053282,1.052004,6.652,-0.0006,0,0,-1,329.11,332.153,1041.534,0,0
Report name,FCD2024Hamins,49,20.95170271,110.419952,0.00068042,0.04738677,1.055301,1.05169,6.652,0.0006,0,0,-1,329.08,332.055,1041.546,0,0
,,50,20.95177319,106.954393,0.00058039,0.04739994,1.048891,1.051504,6.652,0.0008,0,0,-1,329.075,332.09,1041.507,0,0
,,51,20.95131118,107.155396,0.00049221,0.04735319,1.04718,1.051398,6.652,0.0002,0,0,-1,329.016,332.036,1041.508,0,0
Pre-test conditions,,52,20.95123663,103.898299,0.00048743,0.04737913,1.053027,1.05137,6.652,-0.0013,0,0,-1,329.084,332.038,1041.489,0,0
Ambient temperature (°C),17.7,53,20.95123256,103.93263,0.00048753,0.0473723,1.054642,1.051563,6.652,0.0018,0,0,-1,329.032,332.054,1041.485,0,0
Barometric pressure (Pa),98130,54,20.95158837,108.765319,0.00049065,0.04722239,1.05662,1.051537,6.652,0.0016,0,0,-1,329.099,332.071,1041.525,0,0
Relative humidity (%),33.7,55,20.95153048,105.836422,0.00048745,0.04733515,1.047396,1.051079,6.652,0.001,0,0,-1,329.126,332.163,1041.484,0,0
,,56,20.95165158,102.278567,0.00048781,0.04735255,1.047953,1.050661,6.652,-0.0004,0,0,-1,329.143,332.149,1041.478,0,0
,,57,20.95071048,108.115237,0.00048704,0.04727684,1.051075,1.050189,6.652,-0.0007,0,0,-1,329.244,332.265,1041.471,0,0
Conditioning,,58,20.95023353,103.657548,0.00048964,0.04731542,1.051773,1.049359,6.652,-0.0017,0,0,-1,329.234,332.303,1041.455,0,0
Conditioned? {Y/N},No,59,20.95020244,106.327442,0.00048955,0.04727119,1.053727,1.048956,6.652,0.0004,0,0,-1,329.313,332.298,1041.508,0,0
Conditioning temperature (°C),N/A,60,20.95001523,106.604328,0.00038699,0.0472755,1.048849,1.048832,6.652,-0.003,0,0,-1,329.256,332.341,1041.486,0,0
Conditioning RH (%),N/A,61,20.95061375,103.131268,0.00037655,0.04725802,1.044729,1.048842,6.652,0.0004,0,0,-1,329.287,332.32,1041.508,0,0
,,62,20.95120885,102.523533,0.00030287,0.04734817,1.048538,1.048856,6.652,-0.0005,0,0,-1,329.329,332.381,1041.505,0,0
Data collected,,63,20.9512573,108.521999,0.00029069,0.04740487,1.048192,1.048904,6.652,-0.0017,0,0,-1,329.318,332.373,1041.523,0,0
CO/CO2 data collected?,Yes,64,20.95102358,104.937455,0.00037135,0.04733935,1.050001,1.048651,6.652,-0.0023,0,0,-1,329.405,332.437,1041.538,0,0
Mass data collected?,Yes (2 dp),65,20.95083948,107.691552,0.00047686,0.04728037,1.048354,1.047887,6.652,0.0007,0,0,-1,329.377,332.485,1041.535,0,0
Smoke data collected?,Yes,66,20.95065685,107.605871,0.00049081,0.04735134,1.043262,1.046922,6.652,0,0,0,-1,329.463,332.502,1041.577,0,0
Soot mass data collected?,No,67,20.95083191,105.663851,0.00048911,0.04735409,1.045705,1.045859,6.652,0.0007,0,0,-1,329.449,332.567,1041.542,0,0
Soot mass ratio (1:x),N/A,68,20.95080269,107.386274,0.00056387,0.04735584,1.048776,1.045185,6.652,0.0012,0,0,-1,329.439,332.513,1041.563,0,0
Soot mass (g),N/A,69,20.95079878,110.182685,0.00057051,0.04836459,1.046707,1.044872,6.652,-0.0003,0,0,-1,329.459,332.557,1041.609,0,0
,,70,20.95181008,106.370132,0.00049461,0.04745178,1.046616,1.04454,6.652,0.0006,0,0,-1,329.404,332.523,1041.61,0,0
Comments,,71,20.95188879,106.316106,0.00049078,0.04734742,1.039196,1.043904,6.652,-0.0013,0,0,-1,329.498,332.543,1041.598,0,0
Pre-test comments,,72,20.9514104,107.272051,0.00056548,0.04735243,1.040318,1.043084,6.652,-0.001,0,0,-1,329.46,332.579,1041.582,0,0
After-test comments,,73,20.95091081,107.561721,0.00049684,0.04736123,1.0416,1.042456,6.652,-0.0018,0,0,-1,329.503,332.545,1041.57,0,0
,,74,20.95125548,105.174405,0.00048704,0.04732089,1.041865,1.042192,6.652,-0.0016,0,0,-1,329.532,332.638,1041.554,0,0
,,75,20.95128343,107.194757,0.00056517,0.04734824,1.045255,1.042047,6.652,-0.0008,0,0,-1,329.529,332.603,1041.54,0,0
,,76,20.95169495,107.171814,0.00057704,0.04736286,1.039825,1.041896,6.652,-0.0007,0,0,-1,329.591,332.672,1041.533,0,0
,,77,20.95079745,108.341152,0.00067695,0.04729074,1.037446,1.041692,6.652,-0.0015,0,0,-1,329.511,332.64,1041.517,0,0
,,78,20.95004597,105.134074,0.00068591,0.04732074,1.038866,1.041055,6.652,-0.0014,0,0,-1,329.574,332.621,1041.519,0,0
,,79,20.94998648,109.499629,0.00068273,0.04739121,1.039198,1.040546,6.652,-0.0011,0,0,-1,329.519,332.66,1041.505,0,0
,,80,20.94843252,109.819203,0.00068564,0.04737038,1.042836,1.039993,6.652,-0.0015,0,0,-1,329.538,332.615,1041.534,0,0
,,81,20.94879572,106.445595,0.00068614,0.04733949,1.040794,1.039625,6.652,-0.0016,0,0,-1,329.573,332.681,1041.547,0,0
,,82,20.95018843,104.786385,0.00068381,0.04724844,1.039228,1.038851,6.652,-0.001,0,0,-1,329.53,332.642,1041.587,0,0
,,83,20.95011513,103.74506,0.00075703,0.047327,1.038399,1.037925,6.652,-0.0009,0,0,-1,329.59,332.668,1041.605,0,0
,,84,20.94999234,104.89181,0.0007632,0.04727655,1.036138,1.037543,6.652,0.0003,0,0,-1,329.541,332.686,1041.584,0,0
Events,,85,20.95009069,106.864784,0.00076773,0.04789294,1.040469,1.037029,6.652,-0.0004,0,0,-1,329.601,332.659,1041.625,0,0
Number of events,0,86,20.95017177,106.320717,0.00077155,0.04835609,1.037682,1.036233,6.652,-0.0005,0,0,-1,329.585,332.7,1041.691,0,0
,,87,20.95061192,108.788582,0.0007717,0.04847737,1.03529,1.03582,6.652,-0.0029,0,0,-1,329.552,332.639,1041.688,0,0
,,88,20.95071608,108.66752,0.00076672,0.04848344,1.034997,1.035179,6.652,-0.0004,0,0,-1,329.604,332.72,1041.68,0,0
,,89,20.95009226,105.663483,0.00076569,0.0485037,1.029796,1.03464,6.652,-0.0025,0,0,-1,329.547,332.682,1041.639,0,0
,,90,20.95027945,107.396666,0.00077018,0.04847138,1.033465,1.034195,6.652,-0.0007,0,0,-1,329.631,332.707,1041.571,0,0
,,91,20.95099367,107.912968,0.00076925,0.04837889,1.035933,1.033666,6.652,-0.0013,0,0,-1,329.599,332.755,1041.509,0,0
,,92,20.95105765,105.904152,0.00077086,0.04838813,1.029955,1.032995,6.652,-0.0005,0,0,-1,329.634,332.731,1041.51,0,0
,,93,20.95065137,103.487199,0.00076496,0.04846665,1.029046,1.031983,6.652,-0.0004,0,0,-1,329.677,332.811,1041.484,0,0
,,94,20.9498847,107.075295,0.00076635,0.0485202,1.028614,1.030906,6.652,0.0004,0,0,-1,329.648,332.778,1041.459,0,0
,,95,20.9486874,109.558472,0.00076832,0.04838523,1.026438,1.029926,6.652,0.0013,0,0,-1,329.734,332.846,1041.427,0,0
,,96,20.94858726,107.319273,0.00076748,0.04843289,1.031302,1.029202,6.652,0.0005,0,0,-1,329.721,332.881,1041.404,0,0
,,97,20.94846647,105.579829,0.00069019,0.04845374,1.026737,1.028634,6.652,-0.0002,0,0,-1,329.828,332.91,1041.429,0,0
,,98,20.94845717,111.025341,0.00068275,0.04846108,1.029054,1.027816,6.652,-0.0001,0,0,-1,329.807,332.983,1041.452,0,0
,,99,20.94873468,106.845731,0.0006806,0.04840849,1.024286,1.0267,6.652,0.0001,0,0,-1,329.807,332.931,1041.534,0,0
,,100,20.94991586,106.959406,0.0006815,0.04846011,1.022946,1.025974,6.652,-0.0008,0,0,-1,329.812,332.945,1041.6,0,0
,,101,20.95011835,105.54878,0.00068545,0.04845327,1.026838,1.025527,6.652,0.0024,0,0,-1,329.738,332.884,1041.75,0,0
,,102,20.95012686,107.865115,0.00067995,0.04845627,1.023995,1.024987,6.652,-0.0007,0,0,-1,329.813,332.919,1041.899,0,0
,,103,20.95027687,105.550455,0.0006863,0.04845683,1.025713,1.024688,6.652,0.0015,0,0,-1,329.788,332.97,1042.08,0,0
,,104,20.94901551,110.789726,0.00068308,0.04845688,1.02059,1.023245,6.652,0.0006,0,0,-1,329.87,332.986,1042.339,0,0
,,105,20.94866842,106.409017,0.00068192,0.04841881,1.017323,1.022321,6.652,-0.0008,0,0,-1,329.88,333.08,1042.555,0,0
,,106,20.94864653,105.842238,0.00063746,0.04847699,1.019864,1.021585,6.652,-0.0017,0,0,-1,329.918,333.072,1042.812,0,0
,,107,20.9492009,108.888419,0.0005775,0.04845407,1.022038,1.020496,6.652,0.0005,0,0,-1,330.002,333.147,1043.043,0,0
,,108,20.94991166,110.667729,0.00057309,0.04846269,1.020147,1.019653,6.652,-0.0001,0,0,-1,329.874,333.078,1043.245,0,0
,,109,20.95038742,108.786071,0.00057579,0.04844272,1.018432,1.018616,6.652,0.0011,0,0,-1,329.863,332.985,1043.42,0,0
,,110,20.95013683,107.291452,0.0005716,0.04848571,1.00719,1.017598,6.652,0.0009,0,0,-1,329.713,332.86,1043.545,0,0
,,111,20.9501095,110.458372,0.00067639,0.04841981,1.010364,1.016258,6.652,0.0008,0,0,-1,329.579,332.655,1043.681,0,0
,,112,20.95068629,109.390321,0.00057991,0.04846508,1.015577,1.015977,6.652,0.0017,0,0,-1,329.459,332.508,1043.743,0,0
,,113,20.95034398,110.56969,0.00067055,0.04844994,1.014814,1.015418,6.652,-0.0012,0,0,-1,329.256,332.288,1043.796,0,0
,,114,20.9510152,106.744412,0.00068309,0.04844621,1.013248,1.013916,6.652,-0.002,0,0,-1,329.209,332.184,1043.82,0,0
,,115,20.95201435,108.069231,0.0006836,0.04848766,1.011688,1.013188,6.652,-0.0019,0,0,-1,329.068,332.084,1043.806,0,0
,,116,20.95152655,110.279206,0.00067927,0.04843124,1.006599,1.012232,6.652,0.0014,0,0,-1,329.017,331.919,1043.741,0,0
,,117,20.94953247,109.656809,0.00068325,0.04879044,1.010633,1.01108,6.652,-0.0011,0,0,-1,328.87,331.851,1043.603,0,0
,,118,20.94773724,107.807927,0.00070653,0.04921433,1.01279,1.010301,6.652,0.0006,0,0,-1,328.813,331.701,1043.477,0,0
,,119,20.94648596,107.666309,0.00076226,0.04927252,1.013437,1.009813,6.652,0.0028,0,0,-1,328.792,331.653,1043.313,0,0
,,120,20.94620691,102.905599,0.00076981,0.04930199,1.007789,1.008933,6.652,0.0001,0,0,-1,328.701,331.583,1043.172,0,0
,,121,20.94618934,104.382055,0.00080738,0.04924164,1.005838,1.008088,6.652,0.0011,0,0,-1,328.773,331.6,1043.051,0,0
,,122,20.94584865,107.385514,0.00087297,0.04937399,1.008232,1.007353,6.652,0.0008,0,0,-1,328.749,331.653,1042.868,0,0
,,123,20.94600493,104.769429,0.00087798,0.05031328,1.007807,1.007152,6.652,-0.0001,0,0,-1,328.831,331.667,1042.674,0,0
,,124,20.94411548,100.199455,0.00088195,0.05053393,1.009988,1.006438,6.652,0.0004,0,0,-1,328.89,331.791,1042.458,0,0
,,125,20.94394526,111.216933,0.00088234,0.05115599,1.006243,1.005196,6.652,-0.0011,0,0,-1,328.922,331.814,1042.315,0,0
,,126,20.94187534,108.619263,0.00082759,0.05127742,1.001696,1.003776,6.652,-0.0015,0,0,-1,329.054,331.951,1042.165,0,0
,,127,20.94072336,108.291045,0.00076975,0.05144673,1.005299,1.002501,6.652,-0.0004,0,0,-1,329.047,331.999,1042.04,0,0
,,128,20.93807218,106.805025,0.00087169,0.05237671,1.005989,1.001409,6.593069,-0.0006,0,0,-1,329.099,332.008,1042.038,0,0
,,129,20.93785065,109.021994,0.00088494,0.05264806,1.009298,1.00084,6.437286,-0.0033,0,0,-1,329.067,332.07,1041.783,0,0
,,130,20.93957451,108.763178,0.0008762,0.05316642,1.004981,1.000142,6.322636,-0.0031,0,0,-1,329.127,332.059,1041.639,0,0
,,131,20.9397031,107.837366,0.0007784,0.05320884,0.995782,0.99945,6.225175,0.0011,0,0,-1,329.184,332.162,1041.441,0,0
,,132,20.94229039,102.527884,0.00077048,0.05319126,0.989387,0.998249,6.034437,0.0006,0,0,-1,329.157,332.145,1041.252,0,0
,,133,20.94234832,117.756522,0.00076883,0.053225,0.972394,0.997291,5.844139,-0.0005,0,0,-1,329.293,332.243,1041.26,0,0
,,134,20.94253289,86.916161,0.00077047,0.05312397,0.93629,0.997022,5.62201,-0.0001,0,0,-1,329.621,332.984,1041.406,0,0
,,135,20.94254983,86.41456,0.00076763,0.0531406,0.932975,0.996424,5.380241,0.0002,0,0,-1,330.967,334.543,1041.62,0,0
,,136,20.93476417,85.780729,0.000767,0.05316095,0.908121,0.995492,5.090593,-0.0006,0,0,-1,332.519,336.569,1041.68,0,0
,,137,20.93411606,89.702455,0.00077264,0.05313367,0.913049,0.99526,4.784428,-0.0007,0,0,-1,334.089,338.566,1041.737,0,0
,,138,20.90389497,80.884227,0.00080873,0.05322281,0.900436,0.994451,4.603618,-0.0002,0,0,-1,335.659,340.666,1041.732,0,0
,,139,20.90167811,83.096544,0.00091798,0.05351126,0.905995,0.993813,4.393285,0.002,0,0,-1,337.085,342.645,1041.642,0,0
,,140,20.6469779,83.73618,0.00111438,0.0589704,0.900276,0.993178,4.183162,-0.0006,0,0,-1,338.561,344.543,1041.539,0,0
,,141,20.36531104,87.336743,0.00171372,0.07853995,0.892269,0.993065,3.996446,0.0021,0,0,-1,339.778,346.251,1041.426,0,0
,,142,20.09252311,90.37128,0.00250501,0.09979751,0.868614,0.992367,3.740672,0.0033,0,0,-1,340.75,347.502,1041.336,0,0
,,143,19.99710382,90.100013,0.0039197,0.14673919,0.875183,0.990843,3.555978,0.0008,0,0,-1,342.111,349.31,1041.172,0,0
,,144,19.89006193,87.995772,0.00462959,0.18147404,0.836692,0.990843,3.417248,0.0012,0,0,-1,343.07,350.584,1041.26,0,0
,,145,19.77360139,91.835453,0.00512956,0.22468648,0.85141,0.990876,3.230968,-0.0015,0,0,-1,344.034,351.783,1041.347,0,0
,,146,19.76380296,91.210285,0.00581265,0.27865459,0.834715,0.990118,3.056909,0.0006,0,0,-1,344.787,352.842,1041.363,0,0
,,147,19.75359114,90.575357,0.00643614,0.31637312,0.8261,0.989809,2.846437,-0.0015,0,0,-1,345.579,353.768,1041.385,0,0
,,148,19.76732474,92.013214,0.00741091,0.38414457,0.820097,0.989048,2.664434,0.0002,0,0,-1,346.287,354.72,1041.325,0,0
,,149,19.7889821,87.135402,0.00821308,0.43493036,0.824941,0.988808,2.529954,0.0008,0,0,-1,346.908,355.465,1041.3,0,0
,,150,19.81677763,87.855108,0.00883581,0.4899214,0.820763,0.988886,2.341059,-0.0003,0,0,-1,347.515,356.248,1041.248,0,0
,,151,19.8505472,90.73019,0.00972135,0.55406673,0.833402,0.98856,2.13011,-0.0023,0,0,-1,347.987,356.901,1041.223,0,0
,,152,19.88133961,92.676578,0.01061031,0.61497568,0.818646,0.988196,2.064886,-0.001,0,0,-1,348.517,357.478,1041.189,0,0
,,153,19.92660783,87.306456,0.01150018,0.67798712,0.8205,0.987246,1.941168,-0.0008,0,0,-1,348.871,357.996,1041.128,0,0
,,154,19.93027,94.719342,0.01220814,0.73955298,0.792115,0.987349,1.783677,0.0009,0,0,-1,349.296,358.437,1041.169,0,0
,,155,19.98952273,95.813542,0.01300087,0.81164062,0.824143,0.987533,1.635109,-0.0009,0,0,-1,349.655,358.923,1041.163,0,0
,,156,19.99476408,93.890541,0.01389689,0.86788685,0.809901,0.987164,1.522435,0.0012,0,0,-1,349.911,359.236,1041.198,0,0
,,157,20.07499386,95.457488,0.01440296,0.88604554,0.831899,0.986867,1.379628,0.0008,0,0,-1,350.22,359.583,1041.226,0,0
,,158,20.08133922,97.905896,0.01475339,0.88482678,0.839457,0.986408,1.297262,-0.002,0,0,-1,350.347,359.756,1041.205,0,0
,,159,20.12618318,99.095515,0.0149821,0.86576529,0.844979,0.986251,1.249849,-0.0003,0,0,-1,350.507,359.85,1041.218,0,0
,,160,20.18320972,100.316144,0.01508229,0.84779928,0.882972,0.986529,1.156588,-0.0004,0,0,-1,350.507,359.904,1041.183,0,0
,,161,20.21642798,99.88951,0.01517287,0.82628205,0.893209,0.985943,1.0591,-0.0029,0,0,-1,350.498,359.778,1041.184,0,0
,,162,20.21898719,98.55383,0.015171,0.79541431,0.919052,0.985825,1.061293,-0.0012,0,0,-1,350.42,359.69,1041.148,0,0
,,163,20.24678819,103.231217,0.0151769,0.7738448,0.929643,0.985934,1.055434,-0.0009,0,0,-1,350.227,359.43,1041.116,0,0
,,164,20.27492537,95.59094,0.01517255,0.75188439,0.944495,0.986271,0.997477,0.0022,0,0,-1,350.087,359.189,1041.103,0,0
,,165,20.36931456,101.653171,0.01510113,0.72212123,0.952974,0.986665,0.965465,0.0001,0,0,-1,349.809,358.86,1041.059,0,0
,,166,20.37758255,105.237196,0.0150134,0.69518938,0.953589,0.986558,0.907736,0.0003,0,0,-1,349.535,358.42,1041.054,0,0
,,167,20.47581497,103.580489,0.01480085,0.66085578,0.94686,0.986172,0.840848,0.001,0,0,-1,349.195,358.037,1041.001,0,0
,,168,20.4833552,105.67571,0.01455472,0.62977658,0.955997,0.986169,0.803357,0.0021,0,0,-1,348.857,357.546,1041.009,0,0
,,169,20.52409382,105.389684,0.01423046,0.60430157,0.963433,0.985972,0.801939,-0.0009,0,0,-1,348.57,357.123,1040.986,0,0
,,170,20.60676941,105.569038,0.01374321,0.57065511,0.961653,0.986084,0.782799,0.0017,0,0,-1,348.151,356.641,1041.004,0,0
,,171,20.61426788,106.425554,0.01351678,0.54362417,0.961129,0.985976,0.73329,0.0025,0,0,-1,347.863,356.181,1041.052,0,0
,,172,20.65348533,101.207106,0.01349562,0.50276743,0.958257,0.986131,0.692653,-0.0026,0,0,-1,347.471,355.735,1041.059,0,0
,,173,20.69185346,104.092685,0.01342001,0.47049045,0.955908,0.986587,0.73513,-0.0007,0,0,-1,347.163,355.25,1041.108,0,0
,,174,20.72406528,103.603305,0.01367147,0.44618398,0.963478,0.986565,0.720339,-0.0019,0,0,-1,346.848,354.854,1041.138,0,0
,,175,20.74531492,106.706827,0.01414874,0.41848377,0.966082,0.987255,0.656297,-0.0006,0,0,-1,346.529,354.388,1041.196,0,0
,,176,20.76462115,101.41281,0.01474685,0.38296423,0.962019,0.987408,0.669766,0.0014,0,0,-1,346.286,354.054,1041.262,0,0
,,177,20.782221,98.522309,0.01535486,0.35171893,0.962633,0.987332,0.654102,0.0006,0,0,-1,345.918,353.622,1041.3,0,0
,,178,20.79989274,105.571349,0.01595885,0.32317282,0.96463,0.987879,0.59357,-0.0005,0,0,-1,345.696,353.23,1041.369,0,0
,,179,20.80144891,103.81836,0.01655719,0.30103099,0.972163,0.988336,0.555462,0.0003,0,0,-1,345.376,352.894,1041.384,0,0
,,180,20.80693561,100.767791,0.01715195,0.27526959,0.964103,0.988861,0.555807,0.0003,0,0,-1,345.13,352.469,1041.403,0,0
,,181,20.80985332,101.199457,0.01795105,0.25088221,0.963984,0.989711,0.607739,-0.0001,0,0,-1,344.931,352.199,1041.421,0,0
,,182,20.81956961,104.146906,0.01872852,0.23366845,0.96087,0.990071,0.657355,0.0014,0,0,-1,344.639,351.841,1041.463,0,0
,,183,20.8203211,102.19506,0.01933405,0.21675287,0.960529,0.990547,0.653547,0.0034,0,0,-1,344.49,351.558,1041.475,0,0
,,184,20.82379969,101.246351,0.02011708,0.20268827,0.968226,0.990874,0.643827,0.0017,0,0,-1,344.241,351.289,1041.466,0,0
,,185,20.82411321,101.292315,0.02092546,0.18953838,0.96388,0.991296,0.570019,0.0004,0,0,-1,344.065,350.975,1041.495,0,0
,,186,20.82286356,103.672721,0.02192198,0.17916804,0.96575,0.991766,0.473654,0.0012,0,0,-1,343.85,350.751,1041.476,0,0
,,187,20.8225323,101.094459,0.02284021,0.17099668,0.964385,0.992143,0.519246,0.0011,0,0,-1,343.66,350.446,1041.486,0,0
,,188,20.82377834,105.486114,0.02344776,0.16494313,0.962465,0.992526,0.553389,0.0003,0,0,-1,343.54,350.256,1041.284,0,0
,,189,20.82388701,104.870874,0.02404677,0.15935525,0.970219,0.992288,0.511349,0.0001,0,0,-1,343.304,349.993,1041.456,0,0
,,190,20.82459589,103.529811,0.02419655,0.15614124,0.970189,0.992599,0.50519,0.0003,0,0,-1,343.205,349.746,1041.649,0,0
,,191,20.8258221,102.543998,0.0241623,0.15315018,0.964476,0.992866,0.531105,0.0013,0,0,-1,342.974,349.533,1041.461,0,0
,,192,20.82769641,104.605152,0.0240686,0.15085115,0.969168,0.993051,0.505836,0.0009,0,0,-1,342.788,349.214,1041.653,0,0
,,193,20.83051659,103.830318,0.02400725,0.14934181,0.970222,0.993186,0.388719,0,0,0,-1,342.608,349.011,1041.45,0,0
,,194,20.83396574,101.580851,0.02382434,0.14813029,0.973318,0.994074,0.387339,-0.0013,0,0,-1,342.397,348.705,1041.265,0,0
,,195,20.83422109,107.728107,0.02337137,0.14681826,0.978318,0.994153,0.470918,0.0001,0,0,-1,342.264,348.496,1041.468,0,0
,,196,20.83465232,106.917783,0.02305465,0.1456369,0.967355,0.994563,0.507911,0.0028,0,0,-1,342.04,348.251,1041.48,0,0
,,197,20.84207126,106.76497,0.02279481,0.14387927,0.967851,0.995297,0.481689,0.0005,0,0,-1,341.915,347.981,1041.26,0,0
,,198,20.84520144,104.05337,0.02252234,0.14255854,0.968362,0.995316,0.428751,-0.0004,0,0,-1,341.748,347.821,1041.554,0,0
,,199,20.84538269,104.976323,0.02214978,0.14160235,0.970572,0.995542,0.394182,-0.0002,0,0,-1,341.605,347.58,1041.425,0,0
,,200,20.84941842,101.001646,0.02180327,0.14062602,0.980396,0.996069,0.361513,-0.0016,0,0,-1,341.51,347.438,1041.298,0,0
,,201,20.85294986,99.947448,0.02137177,0.13959863,0.973571,0.996052,0.390922,-0.0022,0,0,-1,341.317,347.229,1041.478,0,0
,,202,20.85552885,105.799545,0.02080294,0.13747161,0.976074,0.996717,0.397718,-0.0027,0,0,-1,341.274,347.06,1041.401,0,0
,,203,20.85570082,103.637836,0.0204309,0.13654,0.97458,0.996664,0.331767,-0.0017,0,0,-1,341.095,346.909,1041.358,0,0
,,204,20.8574769,102.019255,0.01976151,0.13435231,0.974345,0.997251,0.288555,-0.0016,0,0,-1,341.016,346.713,1041.374,0,0
,,205,20.85608241,108.542777,0.01917134,0.13342846,0.979117,0.997329,0.337029,0.0011,0,0,-1,340.908,346.613,1041.347,0,0
,,206,20.85622763,105.175536,0.01873443,0.131541,0.975747,0.997224,0.345658,-0.0003,0,0,-1,340.795,346.413,1041.363,0,0
,,207,20.8580599,107.599489,0.0183563,0.13024917,0.972404,0.997507,0.346,0.0009,0,0,-1,340.724,346.304,1041.371,0,0
,,208,20.85821042,101.922173,0.01804365,0.12844474,0.970875,0.998269,0.369195,0.0007,0,0,-1,340.532,346.099,1041.378,0,0
,,209,20.86018892,105.489031,0.01755559,0.12718626,0.971563,0.99825,0.404573,-0.0007,0,0,-1,340.489,345.945,1041.408,0,0
,,210,20.86218962,104.44505,0.01705095,0.12559173,0.977963,0.998898,0.385411,-0.0003,0,0,-1,340.353,345.822,1041.39,0,0
,,211,20.86350114,100.615059,0.01673065,0.12441649,0.977481,0.999019,0.334579,0.0015,0,0,-1,340.22,345.591,1041.428,0,0
,,212,20.8636114,106.201875,0.01641757,0.12253376,0.974007,0.9991,0.285373,-0.0004,0,0,-1,340.089,345.45,1041.443,0,0
,,213,20.86820938,103.240643,0.01606106,0.12137396,0.976242,0.999274,0.225187,-0.0002,0,0,-1,339.907,345.216,1041.451,0,0
,,214,20.86862917,105.339109,0.01563923,0.12046504,0.975354,0.998841,0.168543,0.0014,0,0,-1,339.865,345.075,1041.448,0,0
,,215,20.86992554,103.662355,0.01521884,0.11939805,0.980751,0.999347,0.168767,-0.001,0,0,-1,339.675,344.904,1041.436,0,0
,,216,20.87159123,103.488777,0.01492941,0.11748291,0.983306,0.999036,0.169932,0.0001,0,0,-1,339.582,344.677,1041.475,0,0
,,217,20.8742009,107.502588,0.01470589,0.11650351,0.979212,0.999414,0.128789,-0.0015,0,0,-1,339.413,344.549,1041.458,0,0
,,218,20.87713324,105.879854,0.01441656,0.11550218,0.980626,0.999054,0.178828,0.0005,0,0,-1,339.329,344.373,1041.455,0,0
,,219,20.87721182,104.571523,0.01411987,0.11428959,0.978512,0.999054,0.284768,0.0015,0,0,-1,339.295,344.322,1041.442,0,0
,,220,20.87719915,103.925618,0.01391124,0.11348105,0.982724,0.999249,0.311777,0.0009,0,0,-1,339.159,344.177,1041.436,0,0
,,221,20.87751664,104.084587,0.01371739,0.1123721,0.983512,0.999778,0.268024,0.0017,0,0,-1,339.149,344.062,1041.437,0,0
,,222,20.87879617,109.968714,0.01344572,0.11122355,0.974663,0.999513,0.235254,0.0017,0,0,-1,338.99,343.914,1041.43,0,0
,,223,20.88041693,106.632937,0.0131316,0.10964419,0.976188,0.999459,0.170878,0.0015,0,0,-1,338.89,343.729,1041.464,0,0
,,224,20.88057959,101.084462,0.01282449,0.10945509,0.976505,0.999668,0.105444,-0.0031,0,0,-1,338.814,343.678,1041.436,0,0
,,225,20.88056727,105.58322,0.01272505,0.10847194,0.977455,0.999263,0.076183,-0.0032,0,0,-1,338.722,343.525,1041.468,0,0
,,226,20.88056576,101.233635,0.01243583,0.10727133,0.983811,0.999777,0.127512,-0.0016,0,0,-1,338.723,343.483,1041.466,0,0
,,227,20.88123813,110.131882,0.01220611,0.10645702,0.978497,0.999858,0.119013,0.0009,0,0,-1,338.582,343.352,1041.474,0,0
,,228,20.88129058,104.332228,0.01210453,0.10530116,0.978919,0.999593,0.095616,0.0017,0,0,-1,338.563,343.246,1041.487,0,0
,,229,20.882465,105.615288,0.01181655,0.10530339,0.973481,0.999384,0.097755,0.0025,0,0,-1,338.453,343.165,1041.461,0,0
,,230,20.88126683,103.548101,0.01171261,0.10428261,0.978849,0.999712,0.113805,0.0004,0,0,-1,338.355,342.975,1041.457,0,0
,,231,20.88064419,104.781493,0.01160212,0.10340112,0.985877,0.999214,0.070319,0.0017,0,0,-1,338.322,342.928,1041.443,0,0
,,232,20.88279238,104.298127,0.01149361,0.10324391,0.979367,0.999035,0.06234,-0.0005,0,0,-1,338.207,342.794,1041.471,0,0
,,233,20.8856152,104.172931,0.01141092,0.10230857,0.97745,0.999332,0.108922,-0.0011,0,0,-1,338.211,342.724,1041.502,0,0
,,234,20.88681312,104.552857,0.01129299,0.10211979,0.977572,0.998816,0.162752,0,0,0,-1,338.071,342.641,1041.502,0,0
,,235,20.88735158,104.252199,0.01128445,0.10143252,0.977263,0.999217,0.13266,-0.0002,0,0,-1,338.044,342.521,1041.535,0,0
,,236,20.88843116,105.545831,0.01120884,0.10142543,0.985437,0.999228,0.016255,0.0004,0,0,-1,337.955,342.47,1041.509,0,0
,,237,20.88958527,106.47414,0.01102138,0.10062813,0.980602,0.999115,-0.059945,0.0007,0,0,-1,337.872,342.319,1041.539,0,0
,,238,20.88989031,108.028055,0.01090274,0.10048915,0.977992,0.999637,-0.079035,0.0014,0,0,-1,337.879,342.28,1041.52,0,0
,,239,20.89025847,107.305188,0.01081065,0.10058988,0.978998,0.999053,-0.023558,-0.0006,0,0,-1,337.753,342.163,1041.502,0,0
,,240,20.89145076,112.101638,0.01070979,0.0994829,0.976503,0.999447,0.05733,0.0016,0,0,-1,337.758,342.06,1041.526,0,0
,,241,20.89109059,104.593559,0.01051749,0.09845653,0.983412,0.999697,0.05195,0.0011,0,0,-1,337.645,342.009,1041.49,0,0
,,242,20.89108621,106.238321,0.01039855,0.09832428,0.985,0.999881,-0.037065,0.002,0,0,-1,337.579,341.84,1041.485,0,0
,,243,20.89080178,100.884576,0.01020928,0.09745494,0.980257,0.999752,-0.061556,0.0001,0,0,-1,337.528,341.817,1041.475,0,0
,,244,20.89053464,101.966701,0.01001632,0.09742034,0.984113,0.999625,-0.074014,-0.0022,0,0,-1,337.42,341.674,1041.474,0,0
,,245,20.89051272,102.013098,0.00988852,0.09636922,0.976415,0.999581,-0.080535,-0.003,0,0,-1,337.407,341.61,1041.422,0,0
,,246,20.89141281,108.404377,0.00980606,0.09628273,0.97651,0.999326,-0.092132,-0.0006,0,0,-1,337.276,341.509,1041.208,0,0
,,247,20.89148302,103.631009,0.00959378,0.09538635,0.983202,0.998791,-0.069707,-0.0007,0,0,-1,337.278,341.422,1041.417,0,0
,,248,20.89137101,103.287435,0.00957712,0.09514282,0.978188,0.998754,-0.055811,0.0005,0,0,-1,337.22,341.432,1041.602,0,0
,,249,20.89126151,100.943603,0.00949818,0.09524711,0.982805,0.999137,-0.081906,0.0017,0,0,-1,337.194,341.332,1041.447,0,0
,,250,20.89247627,102.692089,0.00931857,0.09520209,0.980174,0.998564,-0.110564,0.0002,0,0,-1,337.184,341.322,1041.226,0,0
,,251,20.89258839,106.918785,0.00911223,0.09506266,0.981471,0.998506,-0.136366,0.0012,0,0,-1,337.067,341.222,1041.481,0,0
,,252,20.89316186,110.725047,0.00909415,0.09441429,0.98682,0.998873,-0.097509,0.0011,0,0,-1,337.113,341.187,1041.508,0,0
,,253,20.89514297,103.108473,0.00899525,0.09432183,0.983761,0.99887,-0.046501,0.0014,0,0,-1,337.044,341.177,1041.487,0,0
,,254,20.89613679,103.69358,0.00880977,0.09428625,0.984687,0.99885,8.7E-05,-0.0003,0,0,-1,337.062,341.098,1041.502,0,0
,,255,20.89785565,104.191119,0.00868819,0.09390304,0.980547,0.998349,-0.010957,0.001,0,0,-1,337.027,341.124,1041.474,0,0
,,256,20.89985124,100.865326,0.00852185,0.09336833,0.979236,0.998223,-0.090513,-0.0014,0,0,-1,336.963,340.995,1041.468,0,0
,,257,20.90327043,104.831277,0.00830686,0.09232692,0.98592,0.998706,-0.122847,-0.0002,0,0,-1,336.99,341.001,1041.337,0,0
,,258,20.90635029,107.654403,0.00810584,0.09238436,0.984191,0.998913,-0.101735,-0.0005,0,0,-1,336.871,340.917,1041.319,0,0
,,259,20.90656036,105.103903,0.00799021,0.09022655,0.983568,0.998914,-0.157954,0.0001,0,0,-1,336.885,340.861,1041.366,0,0
,,260,20.90663509,99.903692,0.00790369,0.09083458,0.983172,0.998235,-0.134721,-0.0015,0,0,-1,336.806,340.832,1041.409,0,0
,,261,20.90792331,102.462932,0.00771539,0.09019914,0.978019,0.99794,-0.117193,0.0003,0,0,-1,336.801,340.761,1041.443,0,0
,,262,20.9089576,101.915362,0.00752036,0.08845344,0.988842,0.997994,-0.042416,-0.0012,0,0,-1,336.815,340.777,1041.417,0,0
,,263,20.9094316,103.967518,0.00729727,0.08737901,0.989004,0.998016,-0.107342,0.0009,0,0,-1,336.75,340.705,1041.409,0,0
,,264,20.91063975,106.506924,0.00709686,0.08637617,0.986796,0.998066,-0.143488,-0.0004,0,0,-1,336.782,340.691,1041.427,0,0
,,265,20.9107341,101.899092,0.00682683,0.08522846,0.988033,0.998074,-0.123711,-0.0007,0,0,-1,336.703,340.654,1041.389,0,0
,,266,20.91212459,106.507387,0.00651659,0.08440783,0.980346,0.998006,-0.141548,0.0001,0,0,-1,336.712,340.58,1041.405,0,0
,,267,20.91409375,106.160182,0.00631787,0.08357206,0.983654,0.997893,-0.214686,0.0014,0,0,-1,336.649,340.558,1041.375,0,0
,,268,20.9150912,105.401194,0.00611291,0.08249411,0.985926,0.997897,-0.185941,0.0005,0,0,-1,336.553,340.413,1041.401,0,0
,,269,20.91504877,101.945224,0.00599706,0.08134039,0.983645,0.997916,-0.098095,-0.0017,0,0,-1,336.543,340.393,1041.43,0,0
,,270,20.91640388,104.068753,0.00580544,0.08047762,0.984834,0.997919,-0.129166,0.0024,0,0,-1,336.417,340.29,1041.475,0,0
,,271,20.91650273,102.975704,0.00560934,0.07932467,0.980147,0.997892,-0.163916,0.0023,0,0,-1,336.436,340.234,1041.529,0,0
,,272,20.91640979,106.536887,0.00549305,0.07926205,0.985179,0.997889,-0.134421,0.002,0,0,-1,336.364,340.204,1041.529,0,0
,,273,20.91840102,103.530785,0.00540314,0.07821768,0.99277,0.997652,-0.090735,0.0004,0,0,-1,336.346,340.109,1041.557,0,0
,,274,20.9185819,101.373902,0.00529577,0.07728791,0.989771,0.997762,-0.157886,0.0007,0,0,-1,336.359,340.161,1041.561,0,0
,,275,20.91855989,102.128175,0.00510734,0.07724717,0.990317,0.997747,-0.246199,0.0008,0,0,-1,336.318,340.112,1041.609,0,0
,,276,20.91838619,104.91993,0.00498525,0.07652976,0.982052,0.99765,-0.190981,0.0011,0,0,-1,336.372,340.144,1041.612,0,0
,,277,20.91862516,106.107973,0.00490686,0.07545764,0.983569,0.997053,-0.179671,0.0009,0,0,-1,336.297,340.09,1041.606,0,0
,,278,20.91864807,106.506518,0.00479228,0.07528332,0.988928,0.997366,-0.243419,0.0019,0,0,-1,336.32,340.038,1041.648,0,0
,,279,20.91928595,106.434772,0.00468245,0.07457446,0.985664,0.997153,-0.197409,0.0003,0,0,-1,336.261,340.044,1041.629,0,0
,,280,20.9207879,103.373098,0.00467004,0.07455847,0.987368,0.997836,-0.163865,0.0013,0,0,-1,336.244,339.962,1041.67,0,0
,,281,20.91927977,105.225614,0.00462362,0.07347555,0.983613,0.997339,-0.202065,-0.0004,0,0,-1,336.242,339.993,1041.65,0,0
,,282,20.92045649,104.174272,0.00461759,0.07341244,0.982426,0.997187,-0.244338,-0.0002,0,0,-1,336.158,339.903,1041.661,0,0
,,283,20.92123077,102.121863,0.00460037,0.07241105,0.987557,0.99739,-0.196148,-0.0008,0,0,-1,336.18,339.882,1041.633,0,0
,,284,20.92242447,103.87528,0.00440794,0.07234466,0.990325,0.997444,-0.195798,-0.0016,0,0,-1,336.114,339.876,1041.598,0,0
,,285,20.92283854,104.204871,0.00430817,0.07225306,0.988067,0.99822,-0.20443,0.0015,0,0,-1,336.13,339.798,1041.615,0,0
,,286,20.92344668,107.209856,0.00430312,0.0721844,0.981811,0.997816,-0.17204,-0.0009,0,0,-1,336.084,339.808,1041.558,0,0
,,287,20.92329562,104.4187,0.00430335,0.07147946,0.985029,0.997882,-0.150719,0.0004,0,0,-1,336.05,339.719,1041.55,0,0
,,288,20.92327891,104.265548,0.00420389,0.07143981,0.989882,0.997998,-0.204203,0.0014,0,0,-1,336.081,339.75,1041.51,0,0
,,289,20.92325378,102.765822,0.00408917,0.07134322,0.989716,0.99823,-0.257911,0.0006,0,0,-1,335.99,339.672,1041.474,0,0
,,290,20.92337155,105.934165,0.0040783,0.07043933,0.987102,0.998432,-0.227257,-0.0017,0,0,-1,336.043,339.641,1041.494,0,0
,,291,20.92349795,103.194498,0.00408083,0.07031797,0.986123,0.998382,-0.225,0.002,0,0,-1,335.977,339.676,1041.447,0,0
,,292,20.92321871,105.826892,0.00400123,0.07031607,0.978802,0.998241,-0.309789,0.0014,0,0,-1,336.001,339.617,1041.469,0,0
,,293,20.92471587,103.668428,0.00388943,0.06928648,0.982473,0.998289,-0.302132,-0.0012,0,0,-1,336.035,339.697,1041.425,0,0
,,294,20.9248398,105.187815,0.00380623,0.06919042,0.988584,0.998688,-0.251782,0.0004,0,0,-1,336.01,339.628,1041.429,0,0
,,295,20.92486052,107.137448,0.003799,0.06844553,0.985577,0.99877,-0.187494,0.0006,0,0,-1,336.055,339.663,1041.409,0,0
,,296,20.92464295,101.199456,0.00379723,0.0683078,0.986491,0.998785,-0.180207,-0.0006,0,0,-1,335.972,339.648,1041.383,0,0
,,297,20.92490093,104.732798,0.00369404,0.0683058,0.981496,0.998176,-0.218715,0.0012,0,0,-1,336.004,339.596,1041.406,0,0
,,298,20.92570704,102.619368,0.00361109,0.06840743,0.982148,0.998311,-0.261842,0.0005,0,0,-1,335.976,339.634,1041.374,0,0
,,299,20.92675611,102.126319,0.00360317,0.06759851,0.988278,0.998582,-0.321831,-0.0012,0,0,-1,335.97,339.569,1041.396,0,0
,,300,20.9277544,104.010996,0.00350244,0.06746276,0.986769,0.998698,-0.281039,-0.001,0,0,-1,335.988,339.6,1041.372,0,0
,,301,20.92714233,103.715782,0.00349148,0.06748164,0.988331,0.998553,-0.259166,-0.0025,0,0,-1,335.879,339.517,1041.458,0,0
,,302,20.92748407,101.850403,0.003491,0.06645212,0.98491,0.998876,-0.273608,0.0001,0,0,-1,335.914,339.503,1041.49,0,0
,,303,20.92751827,100.396381,0.00339066,0.06631273,0.981287,0.998567,-0.241858,-0.0001,0,0,-1,335.857,339.517,1041.477,0,0
,,304,20.92739947,101.125024,0.00337399,0.06632112,0.986545,0.998332,-0.244645,-0.0028,0,0,-1,335.897,339.491,1041.505,0,0
,,305,20.92743387,105.541221,0.0033002,0.06634552,0.990712,0.998266,-0.318391,0.0011,0,0,-1,335.903,339.556,1041.421,0,0
,,306,20.92904395,105.948451,0.00329982,0.06540683,0.991059,0.998241,-0.379027,0.0016,0,0,-1,335.873,339.488,1041.457,0,0
,,307,20.92969082,100.646208,0.00329275,0.06533852,0.987574,0.997895,-0.335981,0.0012,0,0,-1,335.922,339.518,1041.481,0,0
,,308,20.93033809,108.89684,0.00329738,0.06521318,0.984174,0.997551,-0.275555,-0.0009,0,0,-1,335.846,339.497,1041.487,0,0
,,309,20.92983218,104.830731,0.00318715,0.06521887,0.986073,0.997354,-0.305576,-0.0003,0,0,-1,335.897,339.469,1041.511,0,0
,,310,20.92927043,107.629141,0.00318119,0.06526369,0.989137,0.997459,-0.310813,-0.0018,0,0,-1,335.845,339.499,1041.52,0,0
,,311,20.92898529,106.880177,0.00318244,0.06527944,0.989195,0.997361,-0.268073,-0.0004,0,0,-1,335.85,339.449,1041.585,0,0
,,312,20.92917303,104.10816,0.00307661,0.06525503,0.988155,0.997298,-0.272232,-0.001,0,0,-1,335.876,339.496,1041.613,0,0
,,313,20.92919277,102.778144,0.00299111,0.06449352,0.982176,0.997511,-0.295317,0.0011,0,0,-1,335.826,339.434,1041.662,0,0
,,314,20.92887421,109.31485,0.00298609,0.06442531,0.986015,0.997568,-0.311971,0.0014,0,0,-1,335.888,339.467,1041.694,0,0
,,315,20.92994205,107.41641,0.00280558,0.06442227,0.9884,0.997298,-0.311141,0.0001,0,0,-1,335.828,339.463,1041.675,0,0
,,316,20.9291826,102.005748,0.00279178,0.06443741,0.986845,0.997803,-0.366142,-0.0021,0,0,-1,335.84,339.382,1041.715,0,0
,,317,20.92866824,101.711872,0.00278996,0.06440031,0.986879,0.997636,-0.390366,-0.0023,0,0,-1,335.786,339.38,1041.703,0,0
,,318,20.93076424,103.008409,0.00279042,0.06436023,0.982849,0.997229,-0.293457,-0.0018,0,0,-1,335.715,339.263,1041.738,0,0

File: data/tree_data/24110039.CSV (part 1 of 2)
General information,,time (s),O2 (%),DPT (Pa),CO (%),CO2 (%),PDM (-),PDC (-),Mass (g),Methane MFM (slpm),APT (kPa),HFM (kW/m2),Cold Trap TC (K),Stack TC (K),Smoke TC (K),Cone Heater TC (K),Spare TC (K),Soot MFM (g/s)

Test,,0,20.9538841,108.071775,0.00076639,0.04749224,0.998132,0.997242,22.286,0.0005,0,0,-1,330.357,333.293,1041.499,0,0
Standard used,ASTM E 1354,1,20.95289253,106.674527,0.00076616,0.04738758,0.994494,0.997199,22.286,0.0002,0,0,-1,330.281,333.3,1041.504,0,0
Date of test,22/11/2024,2,20.95190053,105.302492,0.00076605,0.04728743,0.990977,0.997158,22.286,-0.0001,0,0,-1,330.207,333.305,1041.51,0,0
Time of test,12:50:53,3,20.9508865,105.081159,0.00077135,0.04738589,0.992782,0.997187,22.286,-0.0009,0,0,-1,330.202,333.22,1041.547,0,0
Heat flux (kW/m²),50,4,20.94958311,107.541667,0.00076943,0.04730886,0.992002,0.996821,22.286,0,0,0,-1,330.191,333.278,1041.575,0,0
Nominal duct flow rate (l/s),24,5,20.94949599,107.577741,0.00076866,0.04736626,0.990819,0.99663,22.286,0.0009,0,0,-1,330.119,333.214,1041.555,0,0
Sampling interval (s),1,6,20.9493397,109.008177,0.00085636,0.04733424,0.995165,0.996559,22.286,0.0004,0,0,-1,330.187,333.253,1041.56,0,0
Separation (mm),25,7,20.95099741,108.949989,0.00088252,0.04735063,0.99719,0.996595,22.286,-0.0005,0,0,-1,330.154,333.267,1041.537,0,0
Orientation,Horizontal,8,20.95085758,107.061076,0.00088215,0.0473828,0.991833,0.996244,22.286,-0.0018,0,0,-1,330.234,333.24,1041.567,0,0
Edge frame?,No,9,20.95095007,104.348428,0.00088063,0.04729515,0.992013,0.995893,22.286,-0.0011,0,0,-1,330.232,333.356,1041.527,0,0
Grid?,No,10,20.95076346,105.843857,0.00088363,0.04734511,0.985196,0.995517,22.286,0.0001,0,0,-1,330.246,333.303,1041.533,0,0
Non-scrubbed?,Yes,11,20.94956339,106.608349,0.00077182,0.04739734,0.992522,0.994897,22.286,0.0018,0,0,-1,330.299,333.361,1041.503,0,0
Substrate used? {Y/N},No,12,20.94981556,103.07018,0.00076937,0.04732418,0.993199,0.994458,22.286,0.0001,0,0,-1,330.225,333.32,1041.499,0,0
Substrate,none,13,20.94969638,109.007439,0.00076888,0.04732159,0.993927,0.994153,22.286,0.0007,0,0,-1,330.287,333.321,1041.517,0,0
Additional specimen preparation details,Conditioned in dessicator. 76mm insulation backing. Al foil pan.,14,20.94931358,110.629945,0.0006874,0.04728553,0.991435,0.994101,22.286,0.0005,0,0,-1,330.19,333.296,1041.485,0,0
,,15,20.9496214,108.086122,0.000682,0.04734232,0.986954,0.993443,22.286,0.0002,0,0,-1,330.221,333.271,1041.511,0,0
Specimen,,16,20.9494595,107.629022,0.00068612,0.04732988,0.990439,0.992804,22.286,-0.0008,0,0,-1,330.221,333.326,1041.388,0,0
Sample description,Douglas-Fir-Stem2-FCD2024Hamins_q50_H_R2,17,20.95054329,98.211636,0.00068788,0.0472971,0.992794,0.992279,22.286,0,0,0,-1,330.214,333.295,1041.38,0,0
Material name/ID,Douglas-Fir-Leaf6,18,20.95065528,106.538232,0.00076709,0.04732277,0.989622,0.99232,22.286,-0.0009,0,0,-1,330.289,333.353,1041.39,0,0
Specimen number,,19,20.94892682,108.924843,0.00077003,0.04731096,0.991258,0.992132,22.286,-0.0002,0,0,-1,330.221,333.33,1041.461,0,0
E (MJ/kg),13.1,20,20.94786245,107.292805,0.00076684,0.04730563,0.985306,0.991778,22.286,0.001,0,0,-1,330.258,333.291,1041.485,0,0
Initial mass (g),22.37,21,20.94823058,111.888559,0.00068795,0.04730773,0.984847,0.991401,22.286,0.0007,0,0,-1,330.224,333.347,1041.478,0,0
Thickness (mm),16,22,20.94805202,107.564185,0.00067867,0.04833085,0.989904,0.991095,22.286,0.0004,0,0,-1,330.269,333.297,1041.484,0,0
Surface area (cm²),100,23,20.94744402,108.867846,0.00057106,0.04843382,0.992304,0.991057,22.286,0.0004,0,0,-1,330.321,333.411,1041.474,0,0
Sponsor,,24,20.94609662,108.34561,0.00068528,0.04841614,0.991426,0.990897,22.286,-0.0008,0,0,-1,330.27,333.354,1041.504,0,0
Manufacturer,,25,20.94584408,107.873302,0.00068276,0.04843139,0.986849,0.990189,22.286,0.001,0,0,-1,330.354,333.398,1041.526,0,0
Test start time (s),95,26,20.94758363,107.033988,0.00057061,0.04919674,0.981965,0.98953,22.286,-0.0008,0,0,-1,330.282,333.414,1041.51,0,0
Time to ignition (s),18,27,20.94756674,110.392345,0.00057556,0.04920394,0.987251,0.989065,22.286,0.0007,0,0,-1,330.322,333.359,1041.557,0,0
Time to flameout (s),205,28,20.94723344,106.857559,0.00068479,0.0492896,0.986362,0.988942,22.286,0.0005,0,0,-1,330.251,333.37,1041.521,0,0
End of test criterion,ASTM E 1354,29,20.94771029,108.267902,0.00068776,0.0492576,0.991663,0.988959,22.286,0.0005,0,0,-1,330.207,333.258,1041.574,0,0
User EOT time (s),,30,20.94884923,105.894363,0.00068467,0.04930265,0.984086,0.988846,22.286,0.0004,0,0,-1,330.237,333.282,1041.59,0,0
MLR EOT mass (g/m²),150,31,20.94888687,107.595017,0.0007663,0.04929494,0.980263,0.988747,22.286,-0.0005,0,0,-1,330.137,333.213,1041.592,0,0
MLR EOT time period (s),60,32,20.94859476,105.907743,0.00077037,0.04928259,0.982103,0.988046,22.286,0.0005,0,0,-1,330.175,333.195,1041.608,0,0
Truncate graphs at EOT?,No,33,20.94817712,106.860132,0.00076708,0.04922525,0.985482,0.987852,22.286,0.0005,0,0,-1,330.128,333.206,1041.591,0,0
Smooth data?,No,34,20.94815937,104.273966,0.00069116,0.04928976,0.986059,0.987783,22.286,0.0006,0,0,-1,330.146,333.125,1041.615,0,0
Correct O2 for pressure?,No,35,20.94747846,109.778512,0.00076669,0.04932319,0.983722,0.987645,22.286,0.0009,0,0,-1,330.15,333.222,1041.615,0,0
,,36,20.94730058,103.35408,0.00077269,0.04928035,0.9785,0.987725,22.286,0.0001,0,0,-1,330.133,333.162,1041.647,0,0
Specifications: apparatus,,37,20.94744844,106.261209,0.00077261,0.0492563,0.980861,0.987338,22.286,-0.0002,0,0,-1,330.215,333.202,1041.639,0,0
C-factor (SI units),0.042904,38,20.94640267,106.025366,0.00076964,0.04930617,0.982721,0.987254,22.286,0.0004,0,0,-1,330.115,333.172,1041.592,0,0
OD correction factor,1,39,20.94605241,104.795627,0.00087339,0.0492625,0.983205,0.987253,22.286,0.0006,0,0,-1,330.183,333.173,1041.617,0,0
Duct diameter (m),0.114,40,20.94548867,108.422765,0.00077444,0.04928275,0.986641,0.986949,22.286,0.0016,0,0,-1,330.154,333.239,1041.574,0,0
O2 delay time (s),13,41,20.94611201,104.469376,0.00076782,0.04924559,0.980133,0.986748,22.286,0.0014,0,0,-1,330.206,333.225,1041.597,0,0
CO2 delay time (s),13,42,20.94704052,108.479825,0.00076699,0.04924481,0.979021,0.986106,22.286,-0.0007,0,0,-1,330.279,333.349,1041.578,0,0
CO delay time (s),13,43,20.94602153,109.954299,0.00077009,0.04924541,0.981277,0.985608,22.286,0.001,0,0,-1,330.221,333.309,1041.557,0,0
,,44,20.94721186,103.895426,0.00076788,0.04929304,0.980323,0.985246,22.286,-0.0001,0,0,-1,330.292,333.318,1041.531,0,0
Laboratory,,45,20.94745436,107.013813,0.00076594,0.04925518,0.984899,0.985102,22.286,0.002,0,0,-1,330.203,333.295,1041.482,0,0
Laboratory name,Cone Lab,46,20.94730848,108.399271,0.00076688,0.04937119,0.978758,0.984876,22.286,-0.0023,0,0,-1,330.201,333.212,1041.495,0,0
Operator,Ickchan Kim,47,20.94828928,107.089218,0.00076903,0.05048895,0.97648,0.984372,22.286,-0.0015,0,0,-1,330.18,333.273,1041.458,0,0
Filename,C:\CC5\DATA\24110039.CSV,48,20.94863093,105.529566,0.00068846,0.04932426,0.977294,0.983794,22.286,-0.0004,0,0,-1,330.169,333.199,1041.466,0,0
Report name,FCD2024Hamins,49,20.94877655,99.771919,0.00068457,0.04928158,0.977805,0.983523,22.286,0.0009,0,0,-1,330.236,333.281,1041.446,0,0
,,50,20.94875538,106.428192,0.00068666,0.04923057,0.981886,0.983723,22.286,0.002,0,0,-1,330.173,333.256,1041.435,0,0
,,51,20.94902371,101.026185,0.00067872,0.0493387,0.980132,0.983456,22.286,-0.0006,0,0,-1,330.266,333.267,1041.469,0,0
Pre-test conditions,,52,20.94911382,106.866966,0.00058597,0.04930133,0.977122,0.98312,22.286,0,0,0,-1,330.246,333.332,1041.462,0,0
Ambient temperature (°C),18.1,53,20.94847324,105.456864,0.00068415,0.04928855,0.9794,0.982727,22.286,0.0002,0,0,-1,330.268,333.276,1041.474,0,0
Barometric pressure (Pa),98120,54,20.94880142,103.433892,0.00068752,0.04934746,0.976994,0.982087,22.286,0.001,0,0,-1,330.285,333.381,1041.454,0,0
Relative humidity (%),32.3,55,20.94936582,107.274404,0.0005805,0.04852697,0.981422,0.981693,22.286,0.0008,0,0,-1,330.265,333.328,1041.475,0,0
,,56,20.94871395,105.171094,0.00068283,0.04845805,0.982947,0.981685,22.286,0.0004,0,0,-1,330.363,333.411,1041.505,0,0
,,57,20.94808712,107.014907,0.00068831,0.04842775,0.978554,0.981619,22.286,0.0008,0,0,-1,330.29,333.405,1041.505,0,0
Conditioning,,58,20.94781446,110.369591,0.00068701,0.04849144,0.97761,0.980851,22.286,0.0005,0,0,-1,330.352,333.379,1041.53,0,0
Conditioned? {Y/N},No,59,20.94804323,104.016818,0.00068405,0.04849433,0.973864,0.980036,22.286,-0.0007,0,0,-1,330.323,333.435,1041.495,0,0
Conditioning temperature (°C),N/A,60,20.94877988,104.643576,0.00068288,0.04841606,0.976919,0.979639,22.286,0.0006,0,0,-1,330.315,333.361,1041.542,0,0
Conditioning RH (%),N/A,61,20.94953863,109.919752,0.0006842,0.04737675,0.980763,0.978957,22.286,-0.0007,0,0,-1,330.375,333.439,1041.528,0,0
,,62,20.95061742,109.144112,0.00068371,0.0473756,0.977671,0.978753,22.286,-0.0005,0,0,-1,330.287,333.352,1041.576,0,0
Data collected,,63,20.95167771,100.747383,0.00068543,0.04736634,0.977753,0.977953,22.286,0.0003,0,0,-1,330.317,333.36,1041.617,0,0
CO/CO2 data collected?,Yes,64,20.95156437,103.304518,0.00068696,0.04735931,0.976058,0.977122,22.286,0.0017,0,0,-1,330.247,333.354,1041.615,0,0
Mass data collected?,Yes (2 dp),65,20.95096954,105.690875,0.00068627,0.04732144,0.972547,0.976669,22.286,-0.0032,0,0,-1,330.299,333.322,1041.65,0,0
Smoke data collected?,Yes,66,20.95093153,106.070619,0.00068528,0.0483983,0.976657,0.976628,22.286,-0.0008,0,0,-1,330.315,333.412,1041.646,0,0
Soot mass data collected?,No,67,20.95108534,103.105552,0.0006835,0.04842241,0.975426,0.976867,22.286,-0.0006,0,0,-1,330.312,333.378,1041.605,0,0
Soot mass ratio (1:x),N/A,68,20.95083197,106.947612,0.00068829,0.04838737,0.971904,0.976787,22.286,-0.0003,0,0,-1,330.372,333.405,1041.613,0,0
Soot mass (g),N/A,69,20.94922123,110.409383,0.00068362,0.04840307,0.969527,0.976306,22.286,0.0006,0,0,-1,330.254,333.355,1041.602,0,0
,,70,20.949329,107.8767,0.000687,0.04852102,0.967365,0.975929,22.286,0.0011,0,0,-1,330.302,333.316,1041.679,0,0
Comments,,71,20.95056903,111.999867,0.00068462,0.04849229,0.971468,0.975591,22.286,-0.0015,0,0,-1,330.224,333.324,1041.638,0,0
Pre-test comments,,72,20.95078871,110.90932,0.000585,0.04842905,0.97187,0.975502,22.286,-0.0019,0,0,-1,330.248,333.271,1041.646,0,0
After-test comments,,73,20.9510665,106.02163,0.00057645,0.04847679,0.977701,0.975362,22.286,0.0006,0,0,-1,330.261,333.325,1041.579,0,0
,,74,20.95052977,104.642488,0.00057222,0.04843807,0.974947,0.975179,22.286,-0.0018,0,0,-1,330.198,333.238,1041.656,0,0
,,75,20.94959795,105.603001,0.00048815,0.04736727,0.966301,0.974884,22.286,-0.0026,0,0,-1,330.25,333.266,1041.762,0,0
,,76,20.94864921,109.27384,0.00056419,0.04839064,0.970443,0.974777,22.286,0.0005,0,0,-1,330.173,333.24,1041.834,0,0
,,77,20.94831838,108.08787,0.00049235,0.04842931,0.967579,0.974301,22.286,0.0006,0,0,-1,330.205,333.188,1041.985,0,0
,,78,20.949631,108.409134,0.00048769,0.04848979,0.970581,0.974384,22.286,0.0007,0,0,-1,330.118,333.162,1042.11,0,0
,,79,20.95093561,105.723321,0.0004852,0.04846737,0.973432,0.974469,22.286,-0.0006,0,0,-1,329.982,332.953,1042.312,0,0
,,80,20.95060232,106.968133,0.0004859,0.04841597,0.967985,0.974649,22.286,0.0026,0,0,-1,329.909,332.89,1042.507,0,0
,,81,20.95152809,105.901889,0.00049081,0.04840144,0.96842,0.973813,22.286,0.0009,0,0,-1,329.755,332.734,1042.706,0,0
,,82,20.95129528,107.911035,0.00049106,0.04841042,0.969482,0.973381,22.286,-0.0009,0,0,-1,329.755,332.616,1042.917,0,0
,,83,20.95156792,106.81752,0.00057444,0.04845343,0.970619,0.973328,22.286,-0.0015,0,0,-1,329.581,332.522,1043.076,0,0
,,84,20.95155568,109.741401,0.00057732,0.04849206,0.976056,0.973759,22.286,-0.0008,0,0,-1,329.483,332.342,1043.306,0,0
Events,,85,20.95130515,110.982314,0.00057031,0.04846088,0.960713,0.973881,22.286,-0.001,0,0,-1,329.411,332.284,1043.447,0,0
Number of events,0,86,20.95080671,109.523496,0.00057548,0.0483772,0.964618,0.973604,22.286,-0.0009,0,0,-1,329.283,332.12,1043.563,0,0
,,87,20.94943128,110.978387,0.00056871,0.0484275,0.969533,0.973125,22.286,0,0,0,-1,329.289,332.073,1043.627,0,0
,,88,20.94914129,105.791682,0.00057804,0.04848175,0.970838,0.973382,22.286,-0.0019,0,0,-1,329.174,332.005,1043.644,0,0
,,89,20.9494302,110.836921,0.00068179,0.04843044,0.973083,0.973537,22.286,0.0017,0,0,-1,329.213,331.954,1043.697,0,0
,,90,20.94785792,108.502117,0.00067951,0.04843242,0.971488,0.973352,22.286,-0.0022,0,0,-1,329.161,331.953,1043.658,0,0
,,91,20.94598122,108.453039,0.00076661,0.0484227,0.968803,0.973082,22.286,-0.0016,0,0,-1,329.117,331.848,1043.617,0,0
,,92,20.94574713,110.240773,0.00087651,0.04917703,0.970145,0.973033,22.286,-0.001,0,0,-1,329.145,331.926,1043.486,0,0
,,93,20.94590528,106.372726,0.0008786,0.04934436,0.971097,0.972755,22.286,0.001,0,0,-1,329.12,331.88,1043.394,0,0
,,94,20.94500747,108.481452,0.00088318,0.04924621,0.970763,0.972547,22.286,-0.0007,0,0,-1,329.223,331.946,1043.294,0,0
,,95,20.94166315,101.850145,0.00087865,0.04921182,0.973435,0.972146,22.285946,-0.0002,0,0,-1,329.2,331.983,1043.117,0,0
,,96,20.94105926,109.808686,0.00098649,0.04930949,0.970595,0.972374,22.276429,0.0006,0,0,-1,329.239,331.967,1043.016,0,0
,,97,20.94091308,106.604314,0.00089103,0.05039041,0.967915,0.972006,22.220283,-0.0017,0,0,-1,329.253,332.052,1042.85,0,0
,,98,20.94168168,106.006613,0.00087882,0.05037016,0.964902,0.971799,22.246,0.0002,0,0,-1,329.264,332.038,1042.679,0,0
,,99,20.94194447,108.651219,0.00088334,0.05130871,0.970473,0.972203,22.324229,0.0019,0,0,-1,329.342,332.113,1042.431,0,0
,,100,20.942123,104.630809,0.00077332,0.0512898,0.973314,0.972003,22.361359,0.0003,0,0,-1,329.302,332.128,1042.139,0,0
,,101,20.94323282,108.913922,0.00077041,0.05120953,0.970358,0.972567,22.307932,0.0006,0,0,-1,329.412,332.167,1041.858,0,0
,,102,20.94386926,106.848234,0.0007717,0.05127265,0.969991,0.973079,22.240091,0,0,0,-1,329.355,332.203,1041.539,0,0
,,103,20.94379602,109.483324,0.00087588,0.05124242,0.961766,0.972453,22.252843,0.0001,0,0,-1,329.378,332.153,1041.253,0,0
,,104,20.9452749,108.278807,0.00087961,0.05231627,0.957758,0.972472,22.213777,0.0006,0,0,-1,329.447,332.283,1040.905,0,0
,,105,20.9459503,110.493211,0.00077491,0.05223792,0.958717,0.97284,22.189025,-0.0004,0,0,-1,329.43,332.275,1040.638,0,0
,,106,20.94719073,104.282713,0.00069197,0.05239663,0.950252,0.972925,22.196811,0.0005,0,0,-1,329.569,332.378,1040.391,0,0
,,107,20.94808865,109.422639,0.00069022,0.05128954,0.937986,0.973179,22.14916,-0.0024,0,0,-1,329.531,332.42,1040.143,0,0
,,108,20.9481341,108.454096,0.00068521,0.05117652,0.924799,0.973202,22.065168,0,0,0,-1,329.661,332.476,1039.986,0,0
,,109,20.947865,103.536458,0.00068672,0.05130365,0.923046,0.972843,22.077783,0.0005,0,0,-1,329.697,332.608,1039.821,0,0
,,110,20.94717491,107.012979,0.00068632,0.05130042,0.908899,0.972828,22.023389,0.0011,0,0,-1,329.742,332.607,1039.753,0,0
,,111,20.9472449,107.071966,0.0006867,0.05121104,0.888262,0.972944,21.95531,0.0003,0,0,-1,329.838,332.732,1039.689,0,0
,,112,20.9457901,108.121515,0.00076622,0.05046809,0.891955,0.973597,21.869521,0.0005,0,0,-1,329.829,332.769,1039.686,0,0
,,113,20.94610459,107.058761,0.00077086,0.05045861,0.88867,0.973317,21.825927,-0.0004,0,0,-1,329.938,332.84,1039.783,0,0
,,114,20.94560888,103.647284,0.00076989,0.05037984,0.949424,0.973341,21.752355,0.0001,0,0,-1,329.953,332.982,1040.012,0,0
,,115,20.94585356,97.891698,0.00077141,0.05038592,0.918228,0.973315,21.645097,0.0003,0,0,-1,330.383,333.487,1040.3,0,0
,,116,20.94543807,91.097871,0.00098681,0.05044926,0.909903,0.973363,21.563,0.0009,0,0,-1,331.102,334.433,1040.551,0,0
,,117,20.94213769,97.328505,0.00117984,0.05034888,0.899743,0.974468,21.455824,-0.0012,0,0,-1,331.969,335.416,1040.889,0,0
,,118,20.9354427,93.801137,0.00129717,0.050532,0.906933,0.974803,21.259833,0.0006,0,0,-1,332.893,336.549,1041.157,0,0
,,119,20.9285333,91.689776,0.00157294,0.05125617,0.911934,0.975137,21.062843,0.0003,0,0,-1,333.651,337.61,1041.445,0,0
,,120,20.90850577,94.588979,0.00198625,0.05423812,0.905967,0.975401,20.906586,-0.0001,0,0,-1,334.531,338.638,1041.733,0,0
,,121,20.8574749,92.66345,0.00228296,0.05827212,0.912344,0.975165,20.836918,0.0006,0,0,-1,335.28,339.708,1041.976,0,0
,,122,20.73314971,92.948899,0.00278472,0.07217511,0.904625,0.975935,20.65615,0.0001,0,0,-1,336.025,340.606,1042.214,0,0
,,123,20.60002604,92.972577,0.00318298,0.08726012,0.918196,0.975993,20.425243,-0.0021,0,0,-1,336.788,341.657,1042.314,0,0
,,124,20.48048788,89.15613,0.00399105,0.10954988,0.903971,0.97604,20.231411,-0.0003,0,0,-1,337.51,342.588,1042.436,0,0
,,125,20.40145011,95.901446,0.00476757,0.13389646,0.89912,0.976473,20.125665,-0.0026,0,0,-1,338.288,343.564,1042.508,0,0
,,126,20.36931597,93.827674,0.00525892,0.14835799,0.893279,0.976225,20.058739,-0.0035,0,0,-1,338.782,344.269,1042.521,0,0
,,127,20.33228207,92.510599,0.0059719,0.18469827,0.905933,0.976311,19.944024,0.0009,0,0,-1,339.6,345.239,1042.633,0,0
,,128,20.31297581,94.330178,0.0062892,0.21670273,0.920032,0.976575,19.682231,-0.0002,0,0,-1,340.202,346.103,1042.602,0,0
,,129,20.29904784,91.988845,0.0066833,0.24614183,0.923972,0.976752,19.390156,0.0009,0,0,-1,340.787,346.819,1042.601,0,0
,,130,20.2862604,93.077735,0.00706881,0.28070583,0.901822,0.977035,19.319912,-0.0006,0,0,-1,341.455,347.678,1042.603,0,0
,,131,20.27727953,95.522571,0.0073821,0.3178821,0.9091,0.977255,19.275022,0.0004,0,0,-1,341.984,348.394,1042.538,0,0
,,132,20.274352,90.903595,0.00779293,0.35688752,0.919235,0.977048,19.134778,0.0028,0,0,-1,342.614,349.137,1042.467,0,0
,,133,20.28008287,92.643248,0.00808228,0.39762718,0.910032,0.978016,18.949586,-0.0006,0,0,-1,343.117,349.89,1042.38,0,0
,,134,20.28443279,91.018706,0.00827453,0.43406632,0.921977,0.978678,18.742376,-0.0006,0,0,-1,343.771,350.649,1042.42,0,0
,,135,20.28685245,98.274431,0.00850107,0.47693457,0.912207,0.97911,18.540636,-0.0005,0,0,-1,344.341,351.429,1042.415,0,0
,,136,20.28485508,94.354167,0.00867256,0.51603947,0.893061,0.978786,18.435737,0.0028,0,0,-1,344.809,352.023,1042.454,0,0
,,137,20.28001589,98.238816,0.00867361,0.54040872,0.8968,0.97934,18.347191,0.0014,0,0,-1,345.394,352.733,1042.65,0,0
,,138,20.28015223,95.62327,0.0087885,0.56404645,0.887357,0.979915,18.145053,0.0026,0,0,-1,345.833,353.361,1042.706,0,0
,,139,20.27955131,100.371297,0.00898291,0.57696575,0.893158,0.98036,17.863408,0.0026,0,0,-1,346.318,353.89,1042.778,0,0
,,140,20.26512997,94.963923,0.00898141,0.58979288,0.874729,0.98127,17.667448,-0.0006,0,0,-1,346.733,354.514,1042.676,0,0
,,141,20.25133224,88.617192,0.00899243,0.59409467,0.882747,0.981869,17.606123,0.0007,0,0,-1,347.226,355.067,1042.582,0,0
,,142,20.24488035,93.97441,0.00894182,0.59853305,0.894197,0.982132,17.512535,0.0013,0,0,-1,347.795,355.821,1042.328,0,0
,,143,20.23773027,92.362571,0.00889418,0.60363958,0.888644,0.982716,17.279994,-0.0013,0,0,-1,348.236,356.426,1042.058,0,0
,,144,20.23117107,93.573726,0.00883211,0.6078976,0.908758,0.983028,17.029732,0.0008,0,0,-1,348.79,357.058,1041.86,0,0
,,145,20.22729151,94.038792,0.0087855,0.61217232,0.866453,0.983838,16.849211,0.0002,0,0,-1,349.17,357.668,1041.646,0,0
,,146,20.22487488,92.080102,0.00871355,0.61526502,0.885011,0.983861,16.711762,0.0009,0,0,-1,349.65,358.189,1041.51,0,0
,,147,20.21949484,85.962963,0.00867514,0.61922307,0.884411,0.984488,16.588,0.0004,0,0,-1,350.056,358.788,1041.309,0,0
,,148,20.21290112,99.578652,0.00867622,0.62421319,0.884657,0.985166,16.450172,0.0018,0,0,-1,350.395,359.147,1041.213,0,0
,,149,20.20854973,91.702026,0.00867594,0.62905869,0.878373,0.985805,16.243405,0.0001,0,0,-1,350.763,359.632,1041.145,0,0
,,150,20.21084972,89.780072,0.00867675,0.63208345,0.862723,0.986618,16.066177,-0.0006,0,0,-1,351.066,360.074,1041.095,0,0
,,151,20.21644637,92.718603,0.00875291,0.63585191,0.867461,0.987253,15.910151,0.0015,0,0,-1,351.547,360.579,1041.105,0,0
,,152,20.21895073,92.139382,0.0087854,0.63951069,0.850599,0.987919,15.698448,0.0027,0,0,-1,351.888,361.079,1041.072,0,0
,,153,20.21898484,96.079869,0.00887475,0.64301649,0.857663,0.988118,15.543878,0.0001,0,0,-1,352.217,361.455,1041.129,0,0
,,154,20.22718001,92.427276,0.0090818,0.64566853,0.893891,0.98844,15.441488,0.0005,0,0,-1,352.608,361.978,1041.16,0,0
,,155,20.23886408,91.273049,0.00916985,0.64675876,0.861485,0.989246,15.304,0.0017,0,0,-1,352.886,362.319,1041.227,0,0
,,156,20.24417325,94.723814,0.00939165,0.64799504,0.841824,0.989206,15.117172,0.0023,0,0,-1,353.286,362.748,1041.309,0,0
,,157,20.23779671,96.453157,0.00948695,0.64899598,0.860473,0.98916,14.982998,0.0004,0,0,-1,353.502,363.077,1041.363,0,0
,,158,20.23665426,94.360131,0.00968013,0.64903296,0.874252,0.989601,14.891793,-0.0014,0,0,-1,353.812,363.36,1041.421,0,0
,,159,20.24680596,91.484967,0.01009296,0.64898006,0.865413,0.990049,14.684859,-0.0001,0,0,-1,354.091,363.801,1041.45,0,0
,,160,20.2525569,91.1834,0.01029751,0.64707595,0.858209,0.990612,14.494994,0.0009,0,0,-1,354.423,364.145,1041.557,0,0
,,161,20.25605103,93.774772,0.01029756,0.64522771,0.873494,0.991373,14.327837,-0.0002,0,0,-1,354.801,364.643,1041.59,0,0
,,162,20.2586556,89.37907,0.01037761,0.64424538,0.862585,0.991151,14.165311,0.0002,0,0,-1,355.067,365.036,1041.605,0,0
,,163,20.26223996,94.782406,0.01057208,0.64213997,0.859556,0.99195,14.050488,0.0002,0,0,-1,355.479,365.462,1041.664,0,0
,,164,20.26372925,94.560797,0.01068849,0.63905852,0.8706,0.992161,13.921878,0.0006,0,0,-1,355.721,365.869,1041.668,0,0
,,165,20.25975092,91.760322,0.01088362,0.63736426,0.849898,0.993075,13.729,0.0009,0,0,-1,356.016,366.127,1041.727,0,0
,,166,20.24982104,91.171292,0.01089152,0.63510804,0.844736,0.993716,13.530054,0.0009,0,0,-1,356.31,366.582,1041.738,0,0
,,167,20.23788881,89.769581,0.01100113,0.63499749,0.852482,0.994109,13.342492,0.0005,0,0,-1,356.582,366.9,1041.767,0,0
,,168,20.22913771,91.215341,0.01119267,0.63419977,0.858507,0.994486,13.212954,-0.0014,0,0,-1,356.928,367.293,1041.78,0,0
,,169,20.22368957,90.750336,0.01138182,0.63411245,0.86332,0.994893,13.117809,0.0016,0,0,-1,357.143,367.603,1041.767,0,0
,,170,20.22585542,93.69509,0.01139515,0.63504669,0.837341,0.995846,12.927,-0.0006,0,0,-1,357.444,367.876,1041.817,0,0
,,171,20.23669086,94.742387,0.01139667,0.63505822,0.858856,0.996535,12.750256,-0.0025,0,0,-1,357.663,368.235,1041.834,0,0
,,172,20.2423868,91.607513,0.01138983,0.63502623,0.864344,0.996355,12.601118,0,0,0,-1,357.96,368.526,1041.877,0,0
,,173,20.23977616,95.032427,0.01120286,0.6350209,0.854079,0.996985,12.43,-0.0017,0,0,-1,358.235,368.864,1041.934,0,0
,,174,20.23523589,95.201518,0.01111575,0.63497613,0.853468,0.997494,12.276488,-0.0014,0,0,-1,358.351,369.015,1042.035,0,0
,,175,20.2380063,88.843297,0.01111555,0.63611597,0.841941,0.997945,12.190503,-0.003,0,0,-1,358.578,369.255,1042.082,0,0
,,176,20.24725833,90.506776,0.01100743,0.63608793,0.834265,0.998564,12.024166,0.0001,0,0,-1,358.709,369.544,1042.033,0,0
,,177,20.2535487,95.152296,0.01100293,0.63616895,0.831031,0.998831,11.80504,0.0007,0,0,-1,359.041,369.813,1042.066,0,0
,,178,20.25294088,87.588517,0.01110495,0.63621903,0.850637,0.998992,11.612938,0.0028,0,0,-1,359.293,370.181,1041.951,0,0
,,179,20.24741633,88.638921,0.01111534,0.63733584,0.851982,0.999588,11.407726,-0.0013,0,0,-1,359.532,370.452,1041.912,0,0
,,180,20.24911348,91.669683,0.01110829,0.63723883,0.868248,0.999987,11.291919,-0.0005,0,0,-1,359.836,370.782,1041.777,0,0
,,181,20.25091663,90.077809,0.01100906,0.63731853,0.843262,1.000144,11.209851,0.0008,0,0,-1,359.97,371.002,1041.714,0,0
,,182,20.24640801,90.099006,0.01100213,0.63728612,0.854512,1.000102,11.018111,-0.0026,0,0,-1,360.244,371.291,1041.682,0,0
,,183,20.23473149,89.248561,0.01100445,0.63726067,0.864097,1.000804,10.80821,0.0008,0,0,-1,360.458,371.622,1041.647,0,0
,,184,20.22390671,92.259583,0.0110032,0.6373449,0.857712,1.000762,10.663327,-0.0003,0,0,-1,360.739,371.882,1041.767,0,0
,,185,20.22504999,91.311943,0.01100675,0.63724459,0.854027,1.001334,10.52999,-0.0007,0,0,-1,361.01,372.255,1041.623,0,0
,,186,20.23272365,89.731367,0.01111075,0.63621908,0.846742,1.00212,10.429,-0.0021,0,0,-1,361.208,372.495,1041.555,0,0
,,187,20.24014982,92.939378,0.01111234,0.63614747,0.850985,1.001895,10.281522,0.0016,0,0,-1,361.476,372.768,1041.757,0,0
,,188,20.24027299,93.629637,0.01111226,0.63721779,0.871158,1.002652,10.162162,0.0007,0,0,-1,361.573,372.954,1041.769,0,0
,,189,20.23310759,87.452512,0.01111392,0.63726018,0.853386,1.003005,10.069093,0.0014,0,0,-1,361.832,373.16,1041.944,0,0
,,190,20.22364136,93.020491,0.01119914,0.63814566,0.836315,1.003326,9.811074,-0.0004,0,0,-1,361.984,373.411,1041.697,0,0
,,191,20.21789299,91.174464,0.01128028,0.64003249,0.822465,1.003254,9.580849,-0.0002,0,0,-1,362.161,373.544,1041.859,0,0
,,192,20.21792194,88.899586,0.01138728,0.64194412,0.830352,1.003051,9.465768,-0.0008,0,0,-1,362.349,373.805,1041.579,0,0
,,193,20.21983099,90.833643,0.01139391,0.64417948,0.840974,1.00307,9.352702,0.0005,0,0,-1,362.42,373.909,1041.524,0,0
,,194,20.22832752,93.804785,0.01139272,0.64423266,0.850973,1.00359,9.143847,0.0026,0,0,-1,362.685,374.132,1041.469,0,0
,,195,20.23502642,89.317114,0.01158125,0.64428665,0.849254,1.003444,8.991813,-0.0008,0,0,-1,362.818,374.345,1041.25,0,0
,,196,20.2397906,92.619412,0.01169915,0.64511487,0.839731,1.003791,8.959519,-0.0016,0,0,-1,362.946,374.426,1041.404,0,0
,,197,20.24387901,91.392881,0.01170124,0.6458183,0.817768,1.003549,8.824794,0.0008,0,0,-1,363.017,374.586,1041.367,0,0
,,198,20.24654486,92.777943,0.01170214,0.64522582,0.833393,1.003764,8.619261,0.0016,0,0,-1,363.097,374.612,1041.357,0,0
,,199,20.25327978,91.858488,0.01170255,0.64431671,0.844522,1.003838,8.513705,0.0014,0,0,-1,363.283,374.793,1041.303,0,0
,,200,20.25732566,93.695201,0.01170414,0.64318387,0.836978,1.004169,8.405622,0.0006,0,0,-1,363.276,374.853,1041.276,0,0
,,201,20.25867137,94.541572,0.01159829,0.64123758,0.84964,1.003929,8.217009,-0.0002,0,0,-1,363.318,374.782,1041.25,0,0
,,202,20.26691351,94.681386,0.01159034,0.63820914,0.831117,1.003882,8.076315,-0.0003,0,0,-1,363.252,374.771,1041.21,0,0
,,203,20.27979158,94.541193,0.01159615,0.63523016,0.873805,1.004199,8.014,0.0005,0,0,-1,363.275,374.702,1041.22,0,0
,,204,20.29292962,93.350719,0.01148505,0.63203256,0.855792,1.003698,7.897754,0.0005,0,0,-1,363.317,374.76,1041.195,0,0
,,205,20.29602974,93.237746,0.01147691,0.62918917,0.855912,1.003976,7.750325,-0.001,0,0,-1,363.251,374.644,1041.211,0,0
,,206,20.29944607,95.073442,0.01139985,0.6233297,0.867173,1.004095,7.610853,0.0005,0,0,-1,363.292,374.613,1041.233,0,0
,,207,20.32067265,96.202518,0.0113928,0.61550478,0.852086,1.003931,7.537384,-0.0019,0,0,-1,363.144,374.461,1041.215,0,0
,,208,20.3486393,95.754184,0.01128431,0.60849322,0.863726,1.003605,7.460116,0.0005,0,0,-1,363.088,374.278,1041.301,0,0
,,209,20.3593227,97.390979,0.01119488,0.60150806,0.875456,1.0035,7.349726,-0.0009,0,0,-1,362.913,374.136,1041.296,0,0
,,210,20.36642182,94.324733,0.01111704,0.59444811,0.882805,1.003397,7.251843,0.0008,0,0,-1,362.787,373.842,1041.348,0,0
,,211,20.38122778,98.260231,0.01100466,0.58448738,0.885116,1.002952,7.199329,0.0009,0,0,-1,362.671,373.699,1041.319,0,0
,,212,20.40110997,98.013354,0.01070993,0.57549357,0.876315,1.002833,7.115226,0.0005,0,0,-1,362.495,373.485,1041.289,0,0
,,213,20.41866311,93.517816,0.01058913,0.56836228,0.894402,1.003569,7.005251,0.0008,0,0,-1,362.486,373.366,1041.281,0,0
,,214,20.43823745,94.795974,0.01058306,0.55462755,0.896754,1.003324,6.942811,-0.0021,0,0,-1,362.366,373.237,1041.269,0,0
,,215,20.45713532,95.101559,0.01050487,0.54250165,0.888168,1.003892,6.848522,-0.0014,0,0,-1,362.287,373.013,1041.286,0,0
,,216,20.47085385,96.584837,0.01030709,0.53418773,0.903503,1.003523,6.780193,0.0007,0,0,-1,362.178,372.904,1041.287,0,0
,,217,20.48048615,97.903758,0.01011611,0.52157029,0.89186,1.003729,6.712852,-0.0002,0,0,-1,362.043,372.656,1041.316,0,0
,,218,20.487481,96.969665,0.00988689,0.50943224,0.900613,1.003176,6.565656,0.0015,0,0,-1,361.987,372.525,1041.315,0,0
,,219,20.48997464,94.134206,0.00968793,0.50035332,0.91591,1.003538,6.507813,-0.0001,0,0,-1,361.793,372.328,1041.314,0,0
,,220,20.49349227,94.444142,0.00931096,0.49063035,0.892156,1.003332,6.399919,-0.0025,0,0,-1,361.683,372.067,1041.373,0,0
,,221,20.50235814,97.215583,0.00918311,0.48132644,0.901875,1.002744,6.31821,-0.0041,0,0,-1,361.45,371.823,1041.379,0,0
,,222,20.51297362,99.8641,0.00909455,0.4696227,0.911265,1.002416,6.18734,-0.0028,0,0,-1,361.233,371.428,1041.421,0,0
,,223,20.52465226,97.824176,0.00869061,0.45947547,0.917985,1.002347,6.128044,-0.0006,0,0,-1,361.049,371.219,1041.395,0,0
,,224,20.53436765,97.797883,0.00850935,0.4523306,0.922538,1.00189,6.130782,0.0007,0,0,-1,360.81,370.893,1041.424,0,0
,,225,20.54418993,97.309975,0.00829493,0.44269599,0.913478,1.001406,6.049582,0.0007,0,0,-1,360.71,370.668,1041.473,0,0
,,226,20.55491135,97.118086,0.00820388,0.43606875,0.902275,1.001567,5.966389,0.0003,0,0,-1,360.437,370.381,1041.472,0,0
,,227,20.56442103,97.910081,0.00797368,0.42833367,0.914555,1.00168,5.915231,0.0007,0,0,-1,360.289,370.056,1041.495,0,0
,,228,20.57677294,100.609854,0.00780766,0.41747299,0.910926,1.001469,5.844871,-0.0003,0,0,-1,360.079,369.831,1041.503,0,0
,,229,20.58663311,104.856539,0.00757914,0.40940412,0.919642,1.001597,5.732,0.0004,0,0,-1,359.852,369.491,1041.563,0,0
,,230,20.59282248,96.825793,0.00748864,0.4023204,0.922592,1.001469,5.63687,0.0017,0,0,-1,359.735,369.276,1041.561,0,0
,,231,20.59879752,99.228187,0.00738953,0.39526153,0.920485,1.001657,5.593667,0.0022,0,0,-1,359.455,368.967,1041.528,0,0
,,232,20.60347216,96.536321,0.00736363,0.38942576,0.937884,1.00157,5.552083,0.0008,0,0,-1,359.311,368.688,1041.528,0,0
,,233,20.60970104,100.947884,0.00727214,0.38016837,0.92851,1.000877,5.539529,0.0004,0,0,-1,359.066,368.436,1041.472,0,0
,,234,20.61449492,101.276073,0.0072771,0.372299,0.925795,1.000498,5.505884,-0.0018,0,0,-1,358.867,368.072,1041.529,0,0
,,235,20.6221613,98.714375,0.00727778,0.36505758,0.938435,0.999808,5.476227,-0.0012,0,0,-1,358.675,367.824,1041.555,0,0
,,236,20.63000156,100.860529,0.00727963,0.35592705,0.924492,0.999449,5.380253,0.0002,0,0,-1,358.414,367.459,1041.55,0,0
,,237,20.63766185,97.373814,0.00727459,0.34781486,0.933712,0.999098,5.326869,-0.0005,0,0,-1,358.283,367.214,1041.579,0,0
,,238,20.64518693,101.679207,0.00727158,0.34145671,0.927558,0.998996,5.262079,0.0006,0,0,-1,357.991,366.882,1041.606,0,0
,,239,20.65295304,102.708401,0.00719419,0.33411075,0.934504,0.998689,5.27198,0.0009,0,0,-1,357.819,366.523,1041.686,0,0
,,240,20.66094748,101.092791,0.0071921,0.32561381,0.934189,0.99834,5.213622,-0.0025,0,0,-1,357.54,366.245,1041.965,0,0
,,241,20.6697454,99.585252,0.00718961,0.31561115,0.918127,0.998729,5.119893,-0.0024,0,0,-1,357.3,365.845,1041.776,0,0
,,242,20.67556531,97.830851,0.0070827,0.31061389,0.928269,0.998493,5.108012,-0.0003,0,0,-1,357.099,365.581,1041.7,0,0
,,243,20.68168561,100.759613,0.00699126,0.30402393,0.929733,0.998276,5.104087,-0.0019,0,0,-1,356.802,365.2,1041.388,0,0
,,244,20.69018505,100.203266,0.00699588,0.29711179,0.928538,0.998136,5.021083,-0.0026,0,0,-1,356.632,364.915,1041.362,0,0
,,245,20.69511697,98.2556,0.00699299,0.29052571,0.934682,0.998224,4.989771,-0.0002,0,0,-1,356.369,364.622,1041.521,0,0
,,246,20.69796067,96.084695,0.00699809,0.28545249,0.925171,0.997519,4.932811,0.0028,0,0,-1,356.171,364.252,1041.29,0,0
,,247,20.69807912,99.069478,0.0069938,0.28125315,0.921431,0.997592,4.912708,0,0,0,-1,355.957,364.038,1041.61,0,0
,,248,20.69918681,101.400836,0.00704836,0.27686656,0.929111,0.997627,4.977013,-0.0021,0,0,-1,355.702,363.63,1041.403,0,0
,,249,20.70289419,100.613475,0.00707701,0.27060498,0.924987,0.997376,4.989553,0.0004,0,0,-1,355.511,363.374,1041.339,0,0
,,250,20.71064506,103.292957,0.00708012,0.26549479,0.94413,0.996426,4.914646,0.0035,0,0,-1,355.189,363.003,1041.302,0,0
,,251,20.72236787,101.424138,0.00716429,0.26048894,0.93299,0.996139,4.801885,0.0014,0,0,-1,355.013,362.681,1041.292,0,0
,,252,20.72741226,98.924676,0.0071897,0.25601937,0.931618,0.995818,4.745063,0.0021,0,0,-1,354.73,362.417,1041.219,0,0
,,253,20.73147115,98.696066,0.00718782,0.25101721,0.942187,0.995314,4.754051,0.0009,0,0,-1,354.531,362.041,1041.25,0,0
,,254,20.73570394,103.990139,0.0072228,0.24544326,0.944488,0.994952,4.757671,0.0006,0,0,-1,354.329,361.791,1041.238,0,0
,,255,20.74176078,102.461908,0.00732491,0.24058329,0.946077,0.995244,4.648858,0.0006,0,0,-1,354.02,361.392,1041.257,0,0
,,256,20.74801091,104.683113,0.00744087,0.23648941,0.943721,0.995019,4.631053,-0.0007,0,0,-1,353.843,361.096,1041.283,0,0
,,257,20.75355317,103.883281,0.0075376,0.23091406,0.937404,0.994818,4.677956,-0.0002,0,0,-1,353.535,360.783,1041.27,0,0
,,258,20.75914661,101.514887,0.00767429,0.22654936,0.950415,0.994367,4.66624,-0.0013,0,0,-1,353.373,360.451,1041.305,0,0
,,259,20.76331268,100.177103,0.0078587,0.22188749,0.948995,0.994233,4.58257,-0.0006,0,0,-1,353.128,360.19,1041.284,0,0
,,260,20.76713505,98.562919,0.00789177,0.21852218,0.950847,0.994265,4.55208,0.0013,0,0,-1,352.865,359.819,1041.356,0,0
,,261,20.77292341,102.716489,0.00797153,0.21349323,0.946315,0.993931,4.572276,-0.0018,0,0,-1,352.664,359.557,1041.379,0,0
,,262,20.77884715,102.014598,0.00818608,0.2093223,0.936885,0.993143,4.602969,-0.0015,0,0,-1,352.363,359.204,1041.378,0,0
,,263,20.78464593,103.131073,0.00838551,0.20447579,0.94685,0.99292,4.577658,0.0011,0,0,-1,352.22,358.9,1041.414,0,0
,,264,20.78810936,99.88371,0.0085833,0.19947136,0.949646,0.99229,4.510426,0.0004,0,0,-1,351.919,358.593,1041.429,0,0
,,265,20.79197797,103.457944,0.00867381,0.19551627,0.946022,0.992309,4.553,0.0003,0,0,-1,351.704,358.237,1041.496,0,0
,,266,20.7923206,104.805442,0.00888858,0.19134794,0.944391,0.991908,4.538286,0.0004,0,0,-1,351.467,357.978,1041.51,0,0
,,267,20.7946131,104.349134,0.00898016,0.18741297,0.936139,0.991607,4.473832,0.0019,0,0,-1,351.185,357.591,1041.559,0,0
,,268,20.7985721,103.477653,0.0090948,0.18433492,0.943752,0.991215,4.457,0.0005,0,0,-1,351.041,357.332,1041.588,0,0
,,269,20.80007128,101.558836,0.00928564,0.1814632,0.952593,0.990362,4.456741,-0.0001,0,0,-1,350.744,357.02,1041.615,0,0
,,270,20.80284493,107.6875,0.00948516,0.17736056,0.953153,0.990064,4.413684,-0.0014,0,0,-1,350.585,356.693,1041.642,0,0
,,271,20.80371148,104.187047,0.0096757,0.17450506,0.94986,0.989766,4.385098,-0.0011,0,0,-1,350.281,356.415,1041.621,0,0
,,272,20.8059179,104.034657,0.00979604,0.17255452,0.940378,0.989342,4.483,0.0005,0,0,-1,350.052,356.049,1041.627,0,0
,,273,20.81048607,103.069335,0.00987633,0.1685223,0.946412,0.989404,4.483,-0.0008,0,0,-1,349.894,355.871,1041.612,0,0
,,274,20.81340425,104.189322,0.00999226,0.16642004,0.952287,0.988985,4.405842,0.0003,0,0,-1,349.64,355.527,1041.589,0,0
,,275,20.81565287,104.214913,0.01010506,0.16332143,0.949331,0.98848,4.39,0.0004,0,0,-1,349.501,355.291,1041.577,0,0
,,276,20.81468949,100.691873,0.01018594,0.16136064,0.945999,0.988401,4.367828,0.0004,0,0,-1,349.243,355.058,1041.536,0,0
,,277,20.81473685,100.346804,0.01029621,0.15932741,0.943937,0.987686,4.338499,-0.0018,0,0,-1,349.123,354.793,1041.538,0,0
,,278,20.81509049,106.468985,0.01030076,0.15749438,0.942188,0.987651,4.283082,-0.0005,0,0,-1,348.956,354.616,1041.5,0,0
,,279,20.81469599,105.702121,0.01038391,0.15616915,0.953809,0.986979,4.32259,-0.0006,0,0,-1,348.707,354.264,1041.511,0,0
,,280,20.81361629,102.675349,0.01049525,0.15537867,0.95015,0.986541,4.304369,-0.0015,0,0,-1,348.562,354.042,1041.493,0,0
,,281,20.81506154,106.926738,0.01057992,0.15435038,0.945958,0.986585,4.255897,0.0007,0,0,-1,348.294,353.751,1041.464,0,0
,,282,20.81500135,103.704194,0.01068987,0.15354428,0.947547,0.985837,4.221831,0.0008,0,0,-1,348.188,353.539,1041.483,0,0
,,283,20.81371618,104.42848,0.01088333,0.15238763,0.943811,0.98527,4.200691,-0.002,0,0,-1,348.006,353.346,1041.419,0,0
,,284,20.81365029,105.962736,0.0109965,0.15124892,0.95034,0.985194,4.175042,0.0015,0,0,-1,347.854,353.079,1041.454,0,0
,,285,20.81687501,104.602359,0.01119604,0.15034342,0.948923,0.984698,4.19604,0.002,0,0,-1,347.676,352.907,1041.502,0,0
,,286,20.81895372,102.930824,0.01120014,0.14946581,0.945594,0.984183,4.200949,-0.0008,0,0,-1,347.456,352.609,1041.535,0,0
,,287,20.81953626,102.830594,0.01127874,0.14941112,0.943949,0.98344,4.19672,-0.002,0,0,-1,347.37,352.447,1041.534,0,0
,,288,20.81792797,104.756516,0.01138981,0.14952062,0.939152,0.983023,4.103834,-0.0009,0,0,-1,347.162,352.24,1041.5,0,0
,,289,20.81584078,102.075524,0.01158802,0.14956986,0.950751,0.982642,4.083042,0.0007,0,0,-1,347.082,352.055,1041.483,0,0
,,290,20.81512749,103.483729,0.01170021,0.14952322,0.947845,0.982018,4.094735,0.0007,0,0,-1,346.927,351.927,1041.48,0,0
,,291,20.81560814,102.137299,0.01178493,0.14944073,0.945278,0.981396,4.028243,0.0013,0,0,-1,346.793,351.686,1041.521,0,0
,,292,20.81709275,103.412464,0.01190095,0.14836041,0.944311,0.980456,3.944168,0.0007,0,0,-1,346.685,351.542,1041.499,0,0
,,293,20.81576114,100.550341,0.01198861,0.14879495,0.942564,0.980086,4.051068,0.0003,0,0,-1,346.437,351.302,1041.522,0,0
,,294,20.81245682,101.108058,0.01219288,0.14949058,0.942842,0.978901,4.118473,0.0019,0,0,-1,346.377,351.134,1041.557,0,0
,,295,20.81162339,103.199764,0.01242466,0.14945154,0.946777,0.978598,4.044022,0.0002,0,0,-1,346.174,350.972,1041.546,0,0
,,296,20.81384228,104.926123,0.01261653,0.14954331,0.945784,0.97765,4.04603,0.0006,0,0,-1,346.102,350.77,1041.555,0,0
,,297,20.81506009,103.596262,0.01271547,0.14956527,0.948546,0.977334,4.075841,0.0009,0,0,-1,345.975,350.66,1041.605,0,0
,,298,20.81654849,98.565759,0.01272789,0.14848205,0.941946,0.976803,4.053068,0.0007,0,0,-1,345.837,350.473,1041.582,0,0
,,299,20.81908731,98.891499,0.01279065,0.14838036,0.942896,0.976206,3.952033,-0.0026,0,0,-1,345.793,350.381,1041.607,0,0
,,300,20.82002391,101.768073,0.01279293,0.1473434,0.944809,0.976209,3.963288,0.0013,0,0,-1,345.641,350.223,1041.608,0,0
,,301,20.82146593,104.14583,0.01280086,0.14723218,0.943107,0.975324,4.003277,0.0005,0,0,-1,345.585,350.071,1041.717,0,0
,,302,20.82191629,104.64491,0.01280348,0.14719521,0.946624,0.97518,3.943,-0.0013,0,0,-1,345.398,349.937,1041.706,0,0
,,303,20.8225264,102.954176,0.01310883,0.1464653,0.937954,0.974719,3.918905,0.0006,0,0,-1,345.29,349.747,1041.574,0,0
,,304,20.82197223,100.612308,0.01318561,0.14629889,0.9346,0.973975,3.90035,-0.0008,0,0,-1,345.231,349.654,1041.614,0,0
,,305,20.82136714,103.075796,0.0133015,0.14525418,0.944809,0.973014,3.935022,-0.0008,0,0,-1,345.052,349.456,1041.604,0,0
,,306,20.82130984,105.308375,0.01341228,0.14528633,0.9466,0.972787,3.937,-0.0025,0,0,-1,345.035,349.333,1041.664,0,0
,,307,20.8219443,101.611599,0.01341037,0.14528846,0.945926,0.971843,3.941869,-0.0026,0,0,-1,344.872,349.224,1041.63,0,0
,,308,20.82395293,104.903833,0.0134979,0.14491729,0.936812,0.971738,3.915021,0.0003,0,0,-1,344.829,349.09,1041.514,0,0
,,309,20.82606153,102.487578,0.01349867,0.14389513,0.935144,0.971265,3.826,-0.0023,0,0,-1,344.726,349.041,1041.525,0,0
,,310,20.82618282,103.793216,0.01349486,0.14294417,0.939117,0.970242,3.853934,-0.0002,0,0,-1,344.616,348.833,1041.545,0,0
,,311,20.82607977,107.353514,0.01349608,0.1422435,0.946084,0.969578,3.842843,0,0,0,-1,344.569,348.767,1041.572,0,0
,,312,20.82461574,105.766522,0.01349954,0.14220256,0.941441,0.969271,3.816793,-0.0006,0,0,-1,344.373,348.593,1041.52,0,0
,,313,20.82297823,103.986928,0.01350573,0.14222011,0.935103,0.968088,3.798,-0.0002,0,0,-1,344.341,348.456,1041.517,0,0
,,314,20.82098341,105.636685,0.01360054,0.14219747,0.931727,0.967498,3.794015,0.002,0,0,-1,344.171,348.327,1041.519,0,0
,,315,20.82212816,107.712186,0.01370211,0.14222267,0.936981,0.9671,3.796871,-0.0001,0,0,-1,344.076,348.145,1041.511,0,0
,,316,20.82412046,105.001096,0.01377919,0.14228314,0.934009,0.966004,3.784,-0.0008,0,0,-1,343.97,348.039,1041.513,0,0
,,317,20.82620259,107.752989,0.0140061,0.14132657,0.939715,0.965779,3.732662,0.0019,0,0,-1,343.803,347.828,1041.523,0,0
,,318,20.82747428,102.822835,0.01401467,0.14144567,0.940891,0.964386,3.677515,0.0019,0,0,-1,343.77,347.714,1041.467,0,0
,,319,20.82840579,103.909725,0.01400857,0.1413269,0.928099,0.964159,3.719723,0.0004,0,0,-1,343.597,347.585,1041.544,0,0
,,320,20.830166,102.179173,0.01399308,0.1402316,0.932882,0.963097,3.692,0,0,0,-1,343.58,347.447,1041.571,0,0
,,321,20.83170712,102.8424,0.01399671,0.14010573,0.934892,0.962655,3.617814,-0.0005,0,0,-1,343.46,347.384,1041.55,0,0
