Repository: taztuza/cone-db

File: data/tree_data/24110041.CSV (part 1 of 2)
General information,,time (s),O2 (%),DPT (Pa),CO (%),CO2 (%),PDM (-),PDC (-),Mass (g),Methane MFM (slpm),APT (kPa),HFM (kW/m2),Cold Trap TC (K),Stack TC (K),Smoke TC (K),Cone Heater TC (K),Spare TC (K),Soot MFM (g/s)

Test,,0,20.94886343,109.363698,0.00082457,0.04732848,0.990037,0.999328,21.292,0.002,0,0,-1,331.056,334.067,1041.574,0,0
Standard used,ASTM E 1354,1,20.94932153,108.164983,0.00076396,0.04730119,0.995939,0.999462,21.292,0.0009,0,0,-1,331.013,334.1,1041.528,0,0
Date of test,22/11/2024,2,20.94977962,106.966268,0.00070335,0.04727391,1.001842,0.999597,21.292,-0.0001,0,0,-1,330.97,334.134,1041.483,0,0
Time of test,13:21:32,3,20.94981764,109.493885,0.00068732,0.04733826,0.999191,0.999681,21.292,-0.0006,0,0,-1,330.939,334.059,1041.532,0,0
Heat flux (kW/m²),50,4,20.95071091,101.49914,0.00075181,0.04735937,0.998588,0.999813,21.292,-0.0007,0,0,-1,330.944,334.088,1041.551,0,0
Nominal duct flow rate (l/s),24,5,20.95078439,104.496518,0.00069705,0.04737453,0.998994,0.999931,21.292,-0.0004,0,0,-1,330.868,334.024,1041.566,0,0
Sampling interval (s),1,6,20.95066894,106.611148,0.00069267,0.04735718,0.9931,1.000018,21.292,-0.0006,0,0,-1,330.899,334.001,1041.597,0,0
Separation (mm),25,7,20.95038493,105.574157,0.00068739,0.04728565,0.998884,0.99991,21.292,0.0006,0,0,-1,330.838,333.99,1041.578,0,0
Orientation,Horizontal,8,20.95183876,106.739123,0.00075611,0.04732041,1.002088,0.999921,21.292,-0.0006,0,0,-1,330.862,333.945,1041.615,0,0
Edge frame?,No,9,20.95195028,107.818022,0.00077203,0.04730957,1.000867,1.000111,21.292,-0.0023,0,0,-1,330.866,334.014,1041.613,0,0
Grid?,No,10,20.95055237,106.959337,0.00076788,0.04729955,1.000927,1.000251,21.292,0.0021,0,0,-1,330.861,333.971,1041.632,0,0
Non-scrubbed?,Yes,11,20.95004675,104.245085,0.00077004,0.04730637,0.995031,1.000659,21.292,0.0001,0,0,-1,330.94,334.016,1041.635,0,0
Substrate used? {Y/N},No,12,20.95000985,108.780584,0.00077056,0.04728135,0.996129,1.000534,21.292,-0.0006,0,0,-1,330.873,334.016,1041.638,0,0
Substrate,none,13,20.95042147,102.527893,0.0007718,0.04735416,0.999521,1.000559,21.292,-0.0026,0,0,-1,330.927,334.005,1041.641,0,0
Additional specimen preparation details,Conditioned in dessicator. 76 mm insulation. Al foil pan,14,20.9506481,106.452623,0.0006986,0.04741396,1.000748,1.000666,21.292,-0.0011,0,0,-1,330.89,334.046,1041.61,0,0
,,15,20.95060626,103.183253,0.0006893,0.04733882,1.001141,1.000798,21.292,-0.0001,0,0,-1,330.893,334.009,1041.62,0,0
Specimen,,16,20.95059935,108.266939,0.00068542,0.04732344,0.998528,1.000836,21.292,0.0006,0,0,-1,330.943,334.086,1041.607,0,0
Sample description,Douglas-Fir-Stem2-FCD2024Hamins_q50_H_R3,17,20.95060121,107.591206,0.0005978,0.04731102,0.997126,1.000902,21.292,0.0029,0,0,-1,330.915,334.06,1041.595,0,0
Material name/ID,Douglas-Fir-Stem2,18,20.9505562,108.62313,0.00057187,0.04632243,0.997322,1.000856,21.292,0,0,0,-1,330.988,334.104,1041.585,0,0
Specimen number,,19,20.95059762,108.63769,0.00051052,0.04618168,0.998976,1.000918,21.292,0.0009,0,0,-1,330.967,334.148,1041.561,0,0
E (MJ/kg),13.1,20,20.95168139,106.758713,0.00049569,0.04716605,1.0043,1.001092,21.292,0.0007,0,0,-1,331.024,334.132,1041.592,0,0
Initial mass (g),21.52,21,20.95196445,106.79888,0.00056007,0.04736935,0.998467,1.001214,21.292,-0.0005,0,0,-1,331.02,334.185,1041.56,0,0
Thickness (mm),16,22,20.95198238,105.064626,0.00050118,0.0473014,0.996558,1.001331,21.292,0.0009,0,0,-1,330.991,334.124,1041.581,0,0
Surface area (cm²),100,23,20.95179326,102.506791,0.00048659,0.04736872,0.998036,1.001304,21.292,0.0019,0,0,-1,331.041,334.169,1041.574,0,0
Sponsor,,24,20.95197839,105.95289,0.00048732,0.04729892,0.998694,1.001203,21.292,0.0002,0,0,-1,330.98,334.147,1041.569,0,0
Manufacturer,,25,20.95203496,104.515588,0.00048773,0.04726886,1.002375,1.001021,21.292,0.0015,0,0,-1,331.061,334.174,1041.559,0,0
Test start time (s),121,26,20.95203862,106.403959,0.00048787,0.04635116,1.002896,1.000817,21.292,0.0012,0,0,-1,331.032,334.195,1041.529,0,0
Time to ignition (s),19,27,20.9503278,105.390016,0.00049243,0.0462007,0.99915,1.000761,21.292,0.0001,0,0,-1,331.044,334.146,1041.535,0,0
Time to flameout (s),429,28,20.95019833,106.961573,0.00048914,0.04624644,1.000762,1.00086,21.292,0.0019,0,0,-1,331.058,334.217,1041.495,0,0
End of test criterion,ASTM E 1354,29,20.95039897,105.942554,0.00056465,0.04627806,0.996087,1.000617,21.292,0.0019,0,0,-1,331.005,334.147,1041.509,0,0
User EOT time (s),,30,20.95061506,104.581371,0.00057304,0.046221,0.998821,1.000762,21.292,0.0011,0,0,-1,331.074,334.199,1041.53,0,0
MLR EOT mass (g/m²),150,31,20.95184456,107.493294,0.00057121,0.04623779,1.003926,1.001085,21.292,-0.0011,0,0,-1,331.017,334.191,1041.514,0,0
MLR EOT time period (s),60,32,20.95194902,106.86586,0.00067266,0.04618475,1.000837,1.001276,21.292,0.001,0,0,-1,331.066,334.168,1041.551,0,0
Truncate graphs at EOT?,No,33,20.95198702,104.457249,0.0006881,0.04623561,1.000102,1.001326,21.292,-0.0008,0,0,-1,331.061,334.231,1041.545,0,0
Smooth data?,No,34,20.95199051,102.559358,0.00068974,0.04621624,0.996794,1.001282,21.292,-0.0006,0,0,-1,331.06,334.189,1041.635,0,0
Correct O2 for pressure?,No,35,20.95186814,106.293501,0.00068657,0.04617862,0.999828,1.001336,21.292,-0.0012,0,0,-1,331.109,334.271,1041.633,0,0
,,36,20.95051618,105.299597,0.00058842,0.04627664,1.004437,1.001464,21.292,0.0002,0,0,-1,331.068,334.237,1041.666,0,0
Specifications: apparatus,,37,20.95061379,105.136739,0.00057407,0.04622431,1.001256,1.001638,21.292,-0.0006,0,0,-1,331.123,334.223,1041.631,0,0
C-factor (SI units),0.042904,38,20.95063308,109.304201,0.0006791,0.04624569,1.000313,1.00178,21.292,0.0019,0,0,-1,331.031,334.22,1041.625,0,0
OD correction factor,1,39,20.95262865,107.928235,0.00058566,0.04616173,0.997354,1.001717,21.292,0.0017,0,0,-1,331.054,334.165,1041.658,0,0
Duct diameter (m),0.114,40,20.95278166,109.493379,0.00057787,0.0461593,0.996132,1.001566,21.292,0.0014,0,0,-1,331.02,334.186,1041.625,0,0
O2 delay time (s),13,41,20.9520107,106.734262,0.00057156,0.04619947,1.002722,1.001229,21.292,0.0013,0,0,-1,330.966,334.084,1041.668,0,0
CO2 delay time (s),13,42,20.95194708,103.522568,0.00057642,0.04622401,1.004342,1.00107,21.292,-0.0001,0,0,-1,331.02,334.125,1041.66,0,0
CO delay time (s),13,43,20.95193999,106.046191,0.00057374,0.04620163,1.004026,1.001057,21.292,-0.0002,0,0,-1,330.969,334.113,1041.632,0,0
,,44,20.9519466,104.720682,0.00057825,0.04721834,1.000086,1.001027,21.292,-0.0003,0,0,-1,331.021,334.118,1041.627,0,0
Laboratory,,45,20.95057453,105.514883,0.00057417,0.04735233,0.99614,1.000806,21.292,-0.0017,0,0,-1,331.02,334.183,1041.569,0,0
Laboratory name,Cone Lab,46,20.95046698,104.679668,0.00057191,0.04722573,0.997931,1.000967,21.292,-0.0006,0,0,-1,331.051,334.14,1041.487,0,0
Operator,Ickchan Kim,47,20.95046483,106.060804,0.00057691,0.04737172,1.001187,1.001005,21.292,0.0004,0,0,-1,331.095,334.253,1041.49,0,0
Filename,C:\CC5\Data\24110041.CSV,48,20.95029737,104.936013,0.0005738,0.04736928,1.004311,1.001176,21.292,-0.0004,0,0,-1,331.092,334.234,1041.466,0,0
Report name,FCD2024Hamins,49,20.95004051,107.658663,0.00067887,0.04733159,1.004558,1.001298,21.292,0.0004,0,0,-1,331.164,334.271,1041.462,0,0
,,50,20.94916076,107.456246,0.00068716,0.04735282,0.996217,1.001249,21.292,-0.0002,0,0,-1,331.085,334.258,1041.44,0,0
,,51,20.94989877,105.972275,0.00068818,0.0473355,1.000391,1.000684,21.292,0.0031,0,0,-1,331.132,334.24,1041.461,0,0
Pre-test conditions,,52,20.94990261,107.432656,0.00075889,0.04733873,1.000707,1.000337,21.292,0.0003,0,0,-1,331.123,334.287,1041.436,0,0
Ambient temperature (°C),18.7,53,20.94989869,105.029632,0.00086902,0.04732443,1.00317,1.000317,21.292,0,0,0,-1,331.103,334.221,1041.466,0,0
Barometric pressure (Pa),98090,54,20.95005335,105.448942,0.00088252,0.04734461,1.004318,1.000257,21.292,0.0016,0,0,-1,331.14,334.274,1041.493,0,0
Relative humidity (%),31.3,55,20.94973176,106.301392,0.00078189,0.04732337,0.999965,1.000564,21.292,0.0029,0,0,-1,331.071,334.228,1041.488,0,0
,,56,20.95062285,107.086573,0.00087142,0.04729815,0.998181,1.000697,21.292,-0.0004,0,0,-1,331.133,334.236,1041.527,0,0
,,57,20.95070606,106.213557,0.00088176,0.04735245,0.999975,1.000865,21.292,0.001,0,0,-1,331.09,334.27,1041.527,0,0
Conditioning,,58,20.95032321,103.766031,0.00077845,0.04732617,1.003221,1.001098,21.292,-0.0005,0,0,-1,331.141,334.232,1041.579,0,0
Conditioned? {Y/N},No,59,20.95068314,106.124495,0.00076863,0.04630164,1.006026,1.001236,21.292,-0.0006,0,0,-1,331.156,334.302,1041.561,0,0
Conditioning temperature (°C),N/A,60,20.94995206,105.150604,0.00077014,0.04619379,1.004235,1.001371,21.292,-0.0006,0,0,-1,331.11,334.232,1041.587,0,0
Conditioning RH (%),N/A,61,20.94988589,103.108431,0.00076979,0.04618776,1.000956,1.00162,21.292,-0.0003,0,0,-1,331.142,334.25,1041.589,0,0
,,62,20.94925396,111.107171,0.00077101,0.04624713,1.000622,1.001869,21.292,0.0012,0,0,-1,331.048,334.208,1041.568,0,0
Data collected,,63,20.94976265,108.774536,0.00077149,0.04622003,0.998971,1.00207,21.292,0.0008,0,0,-1,331.062,334.135,1041.569,0,0
CO/CO2 data collected?,Yes,64,20.94965431,108.298449,0.0006903,0.04627213,1.004254,1.002181,21.292,0.0013,0,0,-1,331.003,334.148,1041.53,0,0
Mass data collected?,Yes,65,20.95083371,106.797911,0.00068548,0.04616654,1.005006,1.002135,21.292,0.0006,0,0,-1,330.969,334.053,1041.568,0,0
Smoke data collected?,Yes,66,20.95085581,111.437915,0.00058265,0.04622105,1.001781,1.002193,21.292,-0.0002,0,0,-1,330.981,334.07,1041.557,0,0
Soot mass data collected?,No,67,20.95084964,106.526776,0.00057623,0.04615407,1.00163,1.002278,21.292,0.0004,0,0,-1,330.904,333.984,1041.569,0,0
Soot mass ratio (1:x),N/A,68,20.95196307,104.294448,0.00057025,0.04618327,0.997226,1.002241,21.292,-0.0004,0,0,-1,330.945,333.981,1041.559,0,0
Soot mass (g),N/A,69,20.95182238,105.649189,0.00050111,0.04627078,1.000214,1.002209,21.292,-0.0016,0,0,-1,330.855,333.964,1041.531,0,0
,,70,20.95109946,105.389907,0.00049037,0.04542978,1.002647,1.002286,21.292,-0.0011,0,0,-1,330.865,333.9,1041.542,0,0
Comments,,71,20.9510402,106.105161,0.00048859,0.04538936,1.001574,1.002279,21.292,0.0005,0,0,-1,330.844,333.934,1041.512,0,0
Pre-test comments,,72,20.95087839,104.424652,0.00049142,0.04537653,1.005282,1.002361,21.292,-0.0003,0,0,-1,330.795,333.849,1041.527,0,0
After-test comments,,73,20.95049373,108.955955,0.00049191,0.04537844,0.999964,1.002556,21.292,0.0001,0,0,-1,330.852,333.894,1041.533,0,0
,,74,20.95071302,106.816903,0.00056319,0.045368,0.997974,1.003045,21.292,-0.0005,0,0,-1,330.78,333.865,1041.525,0,0
,,75,20.95070693,108.162044,0.00057419,0.04534775,1.003356,1.003514,21.292,0.0005,0,0,-1,330.835,333.847,1041.55,0,0
,,76,20.94980603,104.89492,0.0006698,0.04542346,1.002786,1.003896,21.292,-0.0004,0,0,-1,330.782,333.893,1041.528,0,0
,,77,20.95017485,104.967976,0.0006884,0.04535103,1.005177,1.004257,21.292,0,0,0,-1,330.808,333.835,1041.554,0,0
,,78,20.94979811,109.74705,0.00068547,0.04533861,1.002096,1.00459,21.292,0.0007,0,0,-1,330.818,333.908,1041.556,0,0
,,79,20.94986772,103.830518,0.00058357,0.04537691,0.997697,1.004763,21.292,-0.0025,0,0,-1,330.771,333.842,1041.602,0,0
,,80,20.94990646,101.481079,0.00057369,0.04536575,0.998947,1.004809,21.292,0.0001,0,0,-1,330.798,333.842,1041.625,0,0
,,81,20.9504859,105.91994,0.00067278,0.0453646,0.998968,1.004917,21.292,0.0015,0,0,-1,330.715,333.825,1041.626,0,0
,,82,20.95053954,105.895789,0.00068488,0.04535258,1.002059,1.00496,21.292,-0.0017,0,0,-1,330.759,333.779,1041.658,0,0
,,83,20.95058765,110.848467,0.00076183,0.04528494,1.005407,1.00504,21.292,-0.0009,0,0,-1,330.728,333.823,1041.645,0,0
,,84,20.95059107,105.781808,0.00077205,0.04538017,1.003469,1.005477,21.292,0.0001,0,0,-1,330.727,333.759,1041.667,0,0
Events,,85,20.95086542,110.515833,0.00077203,0.04614495,1.002914,1.00564,21.292,0.0004,0,0,-1,330.777,333.831,1041.645,0,0
Number of events,0,86,20.95088995,106.006904,0.00076941,0.04623183,1.001,1.005697,21.292,-0.0008,0,0,-1,330.745,333.826,1041.624,0,0
,,87,20.9500532,111.186152,0.00069547,0.04616307,0.996963,1.005736,21.292,-0.0029,0,0,-1,330.862,333.886,1041.61,0,0
,,88,20.94953215,105.204877,0.00076125,0.04614585,1.006306,1.005752,21.292,-0.0017,0,0,-1,330.839,333.936,1041.522,0,0
,,89,20.94934773,106.334348,0.0006989,0.04621646,1.007143,1.005813,21.292,0.0003,0,0,-1,330.887,333.908,1041.527,0,0
,,90,20.94933481,104.060094,0.00068698,0.0462182,1.006766,1.005814,21.292,0.0002,0,0,-1,330.873,333.978,1041.511,0,0
,,91,20.94909188,105.078495,0.00068515,0.04617334,1.001528,1.00577,21.292,0.0012,0,0,-1,330.87,333.943,1041.563,0,0
,,92,20.94906984,104.586432,0.00068661,0.04619564,0.999224,1.005635,21.292,0.0013,0,0,-1,330.933,334,1041.558,0,0
,,93,20.94946332,105.940388,0.00068745,0.04615937,1.001843,1.005779,21.292,-0.0006,0,0,-1,330.896,334.005,1041.562,0,0
,,94,20.95052405,107.392952,0.00068605,0.04618597,1.005777,1.005931,21.292,-0.0017,0,0,-1,330.938,334.001,1041.635,0,0
,,95,20.95058728,105.345777,0.00068338,0.04615335,1.006073,1.006174,21.292,-0.002,0,0,-1,330.907,334.026,1041.681,0,0
,,96,20.95058631,105.593895,0.00058907,0.0461994,1.004627,1.006525,21.292,-0.0021,0,0,-1,330.899,333.962,1041.803,0,0
,,97,20.94964138,108.034748,0.00057094,0.04619625,1.005774,1.006233,21.292,-0.0011,0,0,-1,330.905,334.001,1041.923,0,0
,,98,20.94957207,105.812827,0.00057288,0.04622265,1.001855,1.006712,21.292,-0.0004,0,0,-1,330.822,333.909,1042.053,0,0
,,99,20.9501052,106.693978,0.0004943,0.04618176,1.001472,1.006401,21.292,-0.0004,0,0,-1,330.88,333.935,1042.263,0,0
,,100,20.95153322,109.447539,0.00049097,0.04625288,1.002116,1.005899,21.292,0.0003,0,0,-1,330.829,333.944,1042.456,0,0
,,101,20.95074773,108.339809,0.00048689,0.04617623,1.007233,1.005772,21.292,-0.0003,0,0,-1,330.931,333.952,1042.744,0,0
,,102,20.95066706,107.056783,0.00056339,0.0461977,1.004718,1.005549,21.292,-0.0001,0,0,-1,330.887,333.977,1042.951,0,0
,,103,20.95004392,109.017948,0.00057143,0.04624964,1.001097,1.005355,21.292,0.0007,0,0,-1,330.771,333.825,1043.138,0,0
,,104,20.9499968,107.122537,0.00049835,0.04617221,1.003605,1.005574,21.292,0.0001,0,0,-1,330.717,333.755,1043.309,0,0
,,105,20.95063163,107.261518,0.0005669,0.04621649,1.005307,1.005202,21.292,-0.001,0,0,-1,330.559,333.6,1043.514,0,0
,,106,20.95193804,106.884956,0.00049862,0.04621403,1.00928,1.0057,21.292,0.0012,0,0,-1,330.533,333.49,1043.711,0,0
,,107,20.95362465,107.649902,0.00049056,0.04617219,1.00647,1.006526,21.292,0.0012,0,0,-1,330.408,333.396,1043.775,0,0
,,108,20.95291082,107.48589,0.00049079,0.04616376,1.005637,1.006854,21.292,-0.0001,0,0,-1,330.301,333.199,1043.815,0,0
,,109,20.95245567,106.87256,0.00049311,0.04621083,1.003757,1.0066,21.292,0.0009,0,0,-1,330.159,333.09,1043.853,0,0
,,110,20.95398822,110.03336,0.00049076,0.0472487,0.997963,1.007001,21.292,0.0013,0,0,-1,329.959,332.84,1043.842,0,0
,,111,20.95412874,108.806136,0.00048853,0.04726221,1.007154,1.006801,21.292,0.0008,0,0,-1,329.878,332.718,1043.783,0,0
,,112,20.95490419,110.958886,0.00057025,0.04734274,1.011296,1.007496,21.292,0.0008,0,0,-1,329.704,332.558,1043.656,0,0
,,113,20.95556058,104.386518,0.00057348,0.04734953,1.006578,1.007623,21.292,0.0002,0,0,-1,329.688,332.457,1043.531,0,0
,,114,20.95324142,102.715831,0.00057178,0.0472716,1.007202,1.007558,21.292,0.0014,0,0,-1,329.658,332.468,1043.323,0,0
,,115,20.95302562,105.204173,0.00057567,0.04733124,1.004887,1.007189,21.292,0.0009,0,0,-1,329.685,332.432,1043.177,0,0
,,116,20.95231417,105.050136,0.00056972,0.04730002,1.008108,1.007439,21.292,0.0017,0,0,-1,329.749,332.512,1042.989,0,0
,,117,20.94986131,107.66719,0.00057246,0.04725611,1.007926,1.007695,21.292,-0.0003,0,0,-1,329.707,332.503,1042.832,0,0
,,118,20.9465719,106.335662,0.00057949,0.04833201,1.007533,1.007889,21.292,-0.0002,0,0,-1,329.82,332.551,1042.672,0,0
,,119,20.94227534,99.756513,0.00057594,0.04850296,1.006012,1.008124,21.292,-0.0012,0,0,-1,329.781,332.606,1042.487,0,0
,,120,20.94027007,101.998935,0.00057357,0.04922734,1.001279,1.008004,21.292,0,0,0,-1,329.855,332.614,1042.349,0,0
,,121,20.94011563,108.192376,0.00067025,0.04922539,1.005433,1.007979,21.292,-0.0001,0,0,-1,329.896,332.76,1042.155,0,0
,,122,20.94028207,105.382342,0.00068804,0.04933074,1.008005,1.0076,21.400181,0.0004,0,0,-1,329.92,332.752,1042.045,0,0
,,123,20.93998594,107.876076,0.00068662,0.0492333,1.004862,1.007777,21.461969,0.0028,0,0,-1,330.004,332.832,1041.946,0,0
,,124,20.94016913,106.968814,0.00076336,0.05029991,1.006355,1.007972,21.451965,0.0012,0,0,-1,329.944,332.847,1041.824,0,0
,,125,20.9407097,105.172855,0.0006946,0.05041984,1.003282,1.008079,21.363973,-0.0005,0,0,-1,330.033,332.858,1041.668,0,0
,,126,20.94286847,105.152075,0.00076139,0.0512075,1.004688,1.008386,21.314193,-0.0012,0,0,-1,330.005,332.909,1041.483,0,0
,,127,20.94302636,107.347101,0.00069186,0.05112861,1.008743,1.008093,21.258602,0.0004,0,0,-1,330.027,332.896,1041.336,0,0
,,128,20.94436947,105.207641,0.00068364,0.05123553,1.007761,1.008235,21.25315,0.0011,0,0,-1,330.07,332.98,1041.134,0,0
,,129,20.94472866,104.429039,0.00058467,0.05127949,1.003444,1.008404,21.258478,-0.0001,0,0,-1,330.059,332.973,1040.957,0,0
,,130,20.94505707,106.836853,0.00067716,0.05123625,0.995834,1.008412,21.21863,-0.0005,0,0,-1,330.152,333.046,1040.775,0,0
,,131,20.94508445,106.094746,0.00068694,0.05127767,0.989892,1.008369,21.239405,0.002,0,0,-1,330.107,333.08,1040.564,0,0
,,132,20.9449638,104.216467,0.00069116,0.05131499,0.992657,1.008567,21.257736,0.0012,0,0,-1,330.19,333.087,1040.379,0,0
,,133,20.94495468,106.40104,0.00068905,0.05121785,0.98127,1.008784,21.214139,-0.0001,0,0,-1,330.185,333.177,1040.2,0,0
,,134,20.94495877,104.177967,0.00068931,0.05118909,0.97683,1.009049,21.143274,0.0011,0,0,-1,330.199,333.12,1040.089,0,0
,,135,20.94500781,103.292011,0.00068434,0.05126928,0.970023,1.00897,21.095211,0.0004,0,0,-1,330.298,333.245,1039.973,0,0
,,136,20.94618064,105.305857,0.00058954,0.05047095,0.947477,1.009216,21.065321,-0.0004,0,0,-1,330.272,333.259,1039.93,0,0
,,137,20.94620801,103.13251,0.00057135,0.05036271,0.943491,1.008964,21.031084,0,0,0,-1,330.389,333.332,1039.897,0,0
,,138,20.94695977,108.13292,0.00056836,0.05039317,0.920116,1.009258,21.047614,0.0016,0,0,-1,330.39,333.412,1039.923,0,0
,,139,20.94701611,107.073775,0.00049905,0.05039432,0.929958,1.009333,21.037784,0.0007,0,0,-1,330.484,333.429,1039.972,0,0
,,140,20.94642796,107.673978,0.00049261,0.0504347,0.894027,1.009299,20.941648,0.0016,0,0,-1,330.546,333.574,1040.027,0,0
,,141,20.94487331,108.975977,0.00056224,0.05039279,0.884383,1.009124,20.848827,0.0018,0,0,-1,330.582,333.603,1040.215,0,0
,,142,20.94473479,94.994523,0.00067669,0.05038372,0.960718,1.009117,20.763754,0.0003,0,0,-1,330.841,334.044,1040.679,0,0
,,143,20.94386283,87.675387,0.00076378,0.05042037,0.960591,1.008975,20.586143,0.0003,0,0,-1,331.701,335.212,1041.159,0,0
,,144,20.9423633,88.772005,0.00087073,0.05040796,0.948278,1.008907,20.321994,-0.0003,0,0,-1,333.039,336.762,1041.593,0,0
,,145,20.9320099,88.325317,0.00106269,0.05032868,0.954343,1.009228,20.018028,0.0002,0,0,-1,334.376,338.531,1041.889,0,0
,,146,20.92247453,82.105712,0.0011812,0.05117879,0.931072,1.009108,19.775352,-0.0001,0,0,-1,335.682,340.142,1042.245,0,0
,,147,20.9022547,91.068392,0.00144836,0.05229816,0.937648,1.008917,19.562919,0.0001,0,0,-1,336.907,341.793,1042.494,0,0
,,148,20.84800226,83.190304,0.00174977,0.05756534,0.945902,1.009327,19.331898,0.0016,0,0,-1,338.002,343.268,1042.643,0,0
,,149,20.46694302,83.95049,0.00241206,0.07516129,0.938336,1.009343,19.193286,0,0,0,-1,339.203,344.793,1042.734,0,0
,,150,20.43796615,86.918639,0.00311918,0.09809845,0.949202,1.009349,19.032594,-0.0015,0,0,-1,340.221,346.232,1042.799,0,0
,,151,20.21812386,88.185109,0.00405897,0.12451009,0.916557,1.009287,18.753246,-0.0021,0,0,-1,341.255,347.513,1042.862,0,0
,,152,20.09184931,87.247674,0.00482255,0.15862746,0.925032,1.009199,18.479428,0.0015,0,0,-1,342.018,348.594,1042.843,0,0
,,153,20.00172319,91.85193,0.00551737,0.20124769,0.91695,1.009283,18.277324,0.0026,0,0,-1,343.11,349.989,1042.825,0,0
,,154,19.96245323,83.569423,0.0060359,0.24052167,0.935184,1.009439,18.125616,0.0018,0,0,-1,344.099,351.272,1042.709,0,0
,,155,19.94409927,85.536657,0.00672411,0.29041319,0.950848,1.009541,17.884112,0.0005,0,0,-1,344.958,352.471,1042.589,0,0
,,156,19.94381186,81.186145,0.0071429,0.331079,0.941832,1.009564,17.676551,0.0016,0,0,-1,345.981,353.727,1042.466,0,0
,,157,19.95655815,83.874248,0.00753652,0.38748537,0.93753,1.009631,17.430439,0.0013,0,0,-1,346.891,354.982,1042.312,0,0
,,158,19.95767818,90.059338,0.00813473,0.45139162,0.934001,1.009271,17.238402,0.0012,0,0,-1,347.834,356.125,1042.186,0,0
,,159,19.95174881,81.854825,0.00854725,0.4955725,0.924292,1.009259,17.06895,-0.0016,0,0,-1,348.681,357.276,1042.193,0,0
,,160,19.95130048,91.365476,0.00911836,0.55066786,0.938074,1.009497,16.877736,-0.0003,0,0,-1,349.454,358.262,1042.101,0,0
,,161,19.94630501,90.16774,0.00953214,0.61685016,0.926732,1.009503,16.662978,-0.0001,0,0,-1,350.265,359.284,1041.825,0,0
,,162,19.93791469,84.228242,0.00984948,0.68133288,0.923365,1.009835,16.421049,0.001,0,0,-1,350.884,360.167,1041.713,0,0
,,163,19.92571738,83.931962,0.01014831,0.74924551,0.93578,1.009289,16.280858,0,0,0,-1,351.608,360.98,1041.485,0,0
,,164,19.9246949,90.310128,0.01047191,0.80886852,0.91769,1.00979,16.124658,0.001,0,0,-1,352.192,361.821,1041.534,0,0
,,165,19.92662386,86.970707,0.01057233,0.84287802,0.922931,1.009794,15.946724,0.0012,0,0,-1,352.734,362.462,1041.531,0,0
,,166,19.94029215,92.85594,0.01058311,0.86129758,0.917048,1.009838,15.811566,-0.0018,0,0,-1,353.273,363.162,1041.486,0,0
,,167,19.95497203,92.887728,0.01068714,0.86749486,0.908268,1.009298,15.625397,-0.0003,0,0,-1,353.643,363.669,1041.299,0,0
,,168,19.97364679,88.430561,0.01067815,0.86764594,0.922016,1.009538,15.389703,-0.0002,0,0,-1,354.104,364.201,1041.479,0,0
,,169,19.9929344,88.082336,0.01058749,0.8644978,0.925266,1.009405,15.186079,-0.0001,0,0,-1,354.458,364.76,1041.48,0,0
,,170,20.03263747,93.833116,0.01052602,0.85848624,0.916184,1.00914,15.014944,0.0033,0,0,-1,354.984,365.318,1041.523,0,0
,,171,20.0576946,86.245358,0.01049931,0.8510796,0.910189,1.008766,14.811515,0.0008,0,0,-1,355.508,366.046,1041.547,0,0
,,172,20.08472692,91.594295,0.01042555,0.84232725,0.916388,1.008428,14.604787,0.001,0,0,-1,355.943,366.598,1041.585,0,0
,,173,20.11469512,94.7758,0.01039007,0.8332147,0.912294,1.008338,14.480027,0.0019,0,0,-1,356.445,367.234,1041.574,0,0
,,174,20.13370947,87.419231,0.01038583,0.82597459,0.896325,1.008579,14.35678,0.0014,0,0,-1,356.874,367.847,1041.683,0,0
,,175,20.13809402,89.121157,0.0103173,0.81563042,0.898252,1.009324,14.184793,-0.0007,0,0,-1,357.413,368.411,1042.072,0,0
,,176,20.11920694,93.270118,0.01020932,0.80718767,0.88849,1.009158,13.953558,-0.0002,0,0,-1,357.781,368.998,1042.199,0,0
,,177,20.11749329,91.475719,0.01019238,0.80000406,0.904793,1.009251,13.792072,0.0016,0,0,-1,358.202,369.481,1042.304,0,0
,,178,20.10592126,86.1855,0.01018739,0.7918069,0.910032,1.00926,13.605771,-0.0012,0,0,-1,358.668,370.088,1042.342,0,0
,,179,20.09888428,91.893326,0.01018872,0.78386194,0.917168,1.009401,13.400798,0.0005,0,0,-1,359.087,370.605,1042.182,0,0
,,180,20.08884818,91.79627,0.01028898,0.77478338,0.891673,1.009537,13.237908,-0.0004,0,0,-1,359.577,371.168,1042.108,0,0
,,181,20.0841155,88.288602,0.01030341,0.76958114,0.89178,1.009907,13.064546,0.001,0,0,-1,359.904,371.654,1042.046,0,0
,,182,20.08648938,87.861226,0.01030477,0.76470149,0.859082,1.009596,12.844348,-0.0044,0,0,-1,360.339,372.091,1042.041,0,0
,,183,20.08672692,88.9401,0.01030103,0.75774609,0.879061,1.009196,12.681595,-0.0009,0,0,-1,360.688,372.57,1041.905,0,0
,,184,20.088848,88.65044,0.01030599,0.75258199,0.883051,1.009037,12.58329,0,0,0,-1,361.012,372.92,1041.85,0,0
,,185,20.0850936,89.995661,0.01020388,0.74951728,0.865845,1.009539,12.45288,-0.0003,0,0,-1,361.364,373.369,1041.778,0,0
,,186,20.08096044,92.953044,0.0102913,0.74833269,0.864053,1.010159,12.221768,-0.0004,0,0,-1,361.588,373.679,1041.716,0,0
,,187,20.0807599,90.513227,0.01037551,0.74813328,0.869489,1.010224,11.985038,0.0001,0,0,-1,361.878,373.987,1041.697,0,0
,,188,20.09188461,89.713577,0.01048474,0.74986002,0.860073,1.010083,11.766061,0,0,0,-1,362.077,374.282,1041.658,0,0
,,189,20.09287922,91.859371,0.01067009,0.75184961,0.874742,1.009856,11.574539,-0.0004,0,0,-1,362.355,374.518,1041.65,0,0
,,190,20.10080979,86.603731,0.01079576,0.753798,0.875723,1.009955,11.489464,-0.0001,0,0,-1,362.584,374.843,1041.58,0,0
,,191,20.11218122,89.237788,0.01098636,0.75599955,0.883259,1.009686,11.391726,-0.0003,0,0,-1,362.779,375.032,1041.541,0,0
,,192,20.1362765,87.903939,0.01110471,0.75521141,0.87299,1.009664,11.214456,0.0011,0,0,-1,363.075,375.343,1041.489,0,0
,,193,20.13825235,90.748136,0.01126475,0.75334387,0.886012,1.009702,11.022101,-0.0016,0,0,-1,363.235,375.594,1041.459,0,0
,,194,20.15929204,91.630046,0.01138405,0.74959741,0.871977,1.009627,10.884089,-0.0008,0,0,-1,363.517,375.855,1041.46,0,0
,,195,20.1608354,86.659783,0.01139378,0.74636068,0.889432,1.009767,10.742928,0.0006,0,0,-1,363.732,376.182,1041.428,0,0
,,196,20.17123581,92.037239,0.01147372,0.7405281,0.87565,1.010133,10.588035,-0.0002,0,0,-1,363.965,376.425,1041.354,0,0
,,197,20.17740502,87.412444,0.01148039,0.73294133,0.879205,1.010144,10.395445,0.0026,0,0,-1,364.241,376.762,1041.33,0,0
,,198,20.18191495,93.671904,0.01158158,0.72859388,0.858543,1.009952,10.216079,0.0003,0,0,-1,364.381,376.915,1041.374,0,0
,,199,20.1822633,95.42452,0.01159455,0.72446478,0.87296,1.009951,10.052244,0.0005,0,0,-1,364.583,377.115,1041.468,0,0
,,200,20.18438726,94.342712,0.01159193,0.71881722,0.876036,1.010419,9.922283,-0.0014,0,0,-1,364.661,377.298,1041.524,0,0
,,201,20.18694208,95.123781,0.01159314,0.71379703,0.866128,1.010187,9.794715,0.0012,0,0,-1,364.879,377.451,1041.627,0,0
,,202,20.18715814,90.742392,0.01159543,0.70874849,0.862812,1.010241,9.634862,0.0001,0,0,-1,365.05,377.716,1041.654,0,0
,,203,20.18686166,89.72716,0.011693,0.70458121,0.842885,1.010354,9.516342,0.0009,0,0,-1,365.189,377.835,1041.718,0,0
,,204,20.18747765,91.319067,0.0116798,0.70066593,0.870647,1.010135,9.378052,0.0004,0,0,-1,365.368,378.032,1041.827,0,0
,,205,20.19737784,92.240334,0.01157077,0.69380663,0.852956,1.009864,9.160034,0.002,0,0,-1,365.421,378.093,1041.981,0,0
,,206,20.20719289,93.091949,0.01146236,0.68759785,0.862025,1.009891,9.034258,0.0005,0,0,-1,365.583,378.167,1042.122,0,0
,,207,20.21040432,95.465211,0.01140169,0.68144734,0.858231,1.010146,8.921309,0.001,0,0,-1,365.608,378.25,1042.176,0,0
,,208,20.21068468,88.844719,0.01129464,0.6776521,0.862522,1.010462,8.786072,0.0001,0,0,-1,365.687,378.248,1042.195,0,0
,,209,20.21742256,91.596445,0.01112953,0.67441675,0.868219,1.010443,8.630338,-0.0001,0,0,-1,365.767,378.361,1042.144,0,0
,,210,20.2180306,95.182527,0.01100962,0.67048355,0.85942,1.010536,8.46746,0.003,0,0,-1,365.776,378.315,1042.062,0,0
,,211,20.2237981,95.214867,0.01100094,0.66726622,0.866651,1.01057,8.342234,0.0023,0,0,-1,365.871,378.332,1041.977,0,0
,,212,20.23079839,96.188226,0.011006,0.66388424,0.861566,1.010737,8.131893,0.0002,0,0,-1,365.856,378.311,1041.877,0,0
,,213,20.23884809,91.898884,0.01089781,0.65981927,0.851802,1.010199,8.033808,0.0014,0,0,-1,365.942,378.289,1041.833,0,0
,,214,20.24746082,97.795942,0.01099706,0.65539797,0.833403,1.010425,7.938681,-0.0002,0,0,-1,365.932,378.336,1041.7,0,0
,,215,20.25234974,90.092506,0.01090171,0.65143862,0.858463,1.010467,7.806886,0.0012,0,0,-1,365.978,378.303,1041.59,0,0
,,216,20.25485969,87.702481,0.01088845,0.6474265,0.856222,1.010626,7.639682,0.0013,0,0,-1,366.03,378.344,1041.507,0,0
,,217,20.26089634,94.858439,0.01089097,0.64318685,0.853086,1.010922,7.539021,0.0006,0,0,-1,365.956,378.259,1041.416,0,0
,,218,20.26852334,90.054677,0.01088148,0.63828086,0.849821,1.010447,7.417149,-0.0001,0,0,-1,366.007,378.235,1041.36,0,0
,,219,20.28643506,92.572963,0.01079953,0.63454243,0.8416,1.01039,7.290738,0.0019,0,0,-1,365.948,378.203,1041.228,0,0
,,220,20.28772718,93.595622,0.01062796,0.62737393,0.860012,1.010194,7.201532,0.0014,0,0,-1,365.99,378.136,1041.203,0,0
,,221,20.29059172,100.617879,0.01058556,0.62445781,0.856319,1.009542,7.08206,0.0011,0,0,-1,366.016,378.16,1041.068,0,0
,,222,20.29436649,94.191408,0.01057934,0.61987142,0.863512,1.009238,6.939762,-0.0011,0,0,-1,365.949,378.014,1041.2,0,0
,,223,20.31262349,90.51589,0.01051005,0.61583839,0.870475,1.00966,6.757442,-0.002,0,0,-1,365.935,377.979,1041.062,0,0
,,224,20.3141297,95.373466,0.01049798,0.60985539,0.843004,1.009836,6.650238,-0.002,0,0,-1,365.835,377.851,1041.039,0,0
,,225,20.32044183,96.124979,0.01050245,0.603838,0.849457,1.009871,6.570394,-0.0003,0,0,-1,365.859,377.759,1040.927,0,0
,,226,20.32461577,94.777842,0.01050331,0.59983302,0.857442,1.009936,6.401501,-0.0003,0,0,-1,365.771,377.685,1041.15,0,0
,,227,20.33298047,95.253242,0.01040549,0.59432061,0.858672,1.010086,6.333622,-0.0003,0,0,-1,365.724,377.532,1041.201,0,0
,,228,20.36256962,92.310596,0.01031686,0.58763838,0.874611,1.010477,6.280574,0.0002,0,0,-1,365.719,377.504,1041.005,0,0
,,229,20.36526003,95.774544,0.01030794,0.58151788,0.850212,1.010702,6.195171,0.0012,0,0,-1,365.654,377.39,1041.139,0,0
,,230,20.3784004,94.60177,0.01021538,0.57458068,0.854662,1.010508,6.09319,0.0016,0,0,-1,365.663,377.317,1041.219,0,0
,,231,20.38729752,94.799322,0.01018828,0.5665074,0.845645,1.010586,5.9977,-0.0004,0,0,-1,365.506,377.172,1041.251,0,0
,,232,20.40198802,98.980712,0.01019525,0.55791706,0.86321,1.010255,5.883785,-0.0001,0,0,-1,365.451,376.969,1041.323,0,0
,,233,20.40327001,95.183354,0.01012496,0.55117813,0.876884,1.010376,5.747095,-0.0007,0,0,-1,365.319,376.843,1041.397,0,0
,,234,20.40638432,93.900684,0.0101061,0.54516485,0.89234,1.010632,5.658082,0,0,0,-1,365.215,376.594,1041.47,0,0
,,235,20.40876368,96.800397,0.01010636,0.5382299,0.893132,1.010435,5.594366,0.0007,0,0,-1,365.147,376.47,1041.482,0,0
,,236,20.41443471,93.264281,0.01001655,0.53122524,0.89362,1.010132,5.543266,0.001,0,0,-1,364.93,376.208,1041.478,0,0
,,237,20.42727558,94.278921,0.00999846,0.52257222,0.903414,1.009955,5.452054,-0.0026,0,0,-1,364.831,375.988,1041.521,0,0
,,238,20.45350353,99.228515,0.00990471,0.51533825,0.919201,1.010211,5.359827,0.0012,0,0,-1,364.598,375.704,1041.516,0,0
,,239,20.45582185,100.967202,0.00981124,0.50746846,0.920222,1.010101,5.244628,-0.0006,0,0,-1,364.414,375.367,1041.554,0,0
,,240,20.4649331,91.395784,0.00979805,0.4992856,0.913929,1.009839,5.215365,0.0003,0,0,-1,364.193,375.114,1041.52,0,0
,,241,20.47735828,95.99288,0.00970312,0.49158661,0.924895,1.009631,5.270833,-0.0002,0,0,-1,363.958,374.738,1041.529,0,0
,,242,20.48920205,96.380907,0.00959297,0.48343049,0.931518,1.009644,5.207631,-0.0005,0,0,-1,363.75,374.439,1041.524,0,0
,,243,20.50101325,97.959745,0.00943031,0.47526745,0.93055,1.009975,5.088425,0.0002,0,0,-1,363.418,374.063,1041.502,0,0
,,244,20.51607492,95.760366,0.00931,0.46629234,0.93136,1.01022,4.99132,0.0012,0,0,-1,363.183,373.662,1041.519,0,0
,,245,20.53388086,94.037087,0.00919788,0.45788846,0.9248,1.010387,4.926241,-0.0001,0,0,-1,362.893,373.341,1041.505,0,0
,,246,20.54975035,98.846501,0.00896508,0.45056827,0.933846,1.010399,4.867614,0.0014,0,0,-1,362.636,372.891,1041.496,0,0
,,247,20.56545349,98.043714,0.00881897,0.44107215,0.93762,1.009854,4.808277,-0.0003,0,0,-1,362.383,372.578,1041.454,0,0
,,248,20.59286311,96.986437,0.00863847,0.43114498,0.94536,1.010053,4.813179,0.0001,0,0,-1,362.038,372.124,1041.416,0,0
,,249,20.5952135,99.937616,0.00853413,0.42261103,0.945457,1.010231,4.825252,0.0016,0,0,-1,361.783,371.715,1041.407,0,0
,,250,20.60930847,104.247617,0.00842324,0.41279098,0.944,1.010301,4.788251,0.0016,0,0,-1,361.397,371.289,1041.439,0,0
,,251,20.62011839,103.656271,0.00824025,0.40108312,0.944669,1.010505,4.772022,-0.0002,0,0,-1,361.129,370.825,1041.413,0,0
,,252,20.62954079,102.445181,0.00811007,0.38997539,0.94056,1.010373,4.781303,0.0002,0,0,-1,360.793,370.444,1041.369,0,0
,,253,20.64271267,100.47366,0.0080902,0.37641936,0.95259,1.010133,4.769831,-0.0005,0,0,-1,360.46,369.948,1041.29,0,0
,,254,20.65714849,98.882044,0.00809063,0.3649559,0.958929,1.0104,4.708734,0.0008,0,0,-1,360.178,369.529,1041.267,0,0
,,255,20.6710128,99.877137,0.00799952,0.35486334,0.95485,1.010967,4.628521,0.0014,0,0,-1,359.76,369.063,1041.269,0,0
,,256,20.68195571,98.826103,0.00797876,0.34349394,0.946421,1.010886,4.582682,0.0017,0,0,-1,359.5,368.573,1041.298,0,0
,,257,20.69133884,101.036381,0.00807525,0.33245232,0.945422,1.010937,4.489166,0.0013,0,0,-1,359.101,368.154,1041.298,0,0
,,258,20.70957244,104.582826,0.00808878,0.31862402,0.950655,1.010879,4.497837,0.0018,0,0,-1,358.794,367.64,1041.325,0,0
,,259,20.7108609,102.458597,0.00809085,0.30834317,0.962507,1.010491,4.520544,-0.0003,0,0,-1,358.468,367.244,1041.32,0,0
,,260,20.71927505,99.236057,0.00827311,0.2981369,0.956186,1.010629,4.518233,-0.0002,0,0,-1,358.131,366.772,1041.359,0,0
,,261,20.7350711,97.342543,0.00839037,0.29003176,0.954728,1.010701,4.444478,0.0016,0,0,-1,357.908,366.406,1041.371,0,0
,,262,20.74585519,101.524329,0.00864814,0.27847741,0.957719,1.010445,4.410352,0.001,0,0,-1,357.52,365.979,1041.381,0,0
,,263,20.746658,103.427347,0.00887972,0.26724176,0.955815,1.010326,4.41634,-0.0006,0,0,-1,357.236,365.523,1041.41,0,0
,,264,20.75226467,103.188818,0.00908373,0.2579345,0.959966,1.010913,4.343518,0.0001,0,0,-1,356.899,365.106,1041.408,0,0
,,265,20.75768914,101.996207,0.00918114,0.25079201,0.959299,1.010721,4.353939,-0.0003,0,0,-1,356.579,364.628,1041.443,0,0
,,266,20.7605608,101.341539,0.00938785,0.24217661,0.957168,1.01101,4.358691,-0.0015,0,0,-1,356.314,364.29,1041.449,0,0
,,267,20.76265547,99.506638,0.00955632,0.23412341,0.954747,1.010915,4.359913,0.0009,0,0,-1,355.98,363.853,1041.455,0,0
,,268,20.76283536,102.06778,0.00985773,0.22901419,0.95304,1.010396,4.306079,0.0042,0,0,-1,355.741,363.465,1041.474,0,0
,,269,20.76719126,105.741165,0.01026927,0.22102986,0.961206,1.010911,4.252359,0.0009,0,0,-1,355.382,363.038,1041.49,0,0
,,270,20.77348021,99.519868,0.01048137,0.21496779,0.965222,1.010985,4.255599,0.0008,0,0,-1,355.08,362.569,1041.528,0,0
,,271,20.77966435,105.142915,0.01077843,0.20970937,0.961577,1.011644,4.280816,0.0006,0,0,-1,354.793,362.235,1041.505,0,0
,,272,20.78017656,102.309946,0.01108747,0.20592317,0.962922,1.011467,4.234106,0.0016,0,0,-1,354.489,361.81,1041.528,0,0
,,273,20.78168876,103.527356,0.01144361,0.20166589,0.955473,1.011893,4.217013,0.0005,0,0,-1,354.301,361.516,1041.524,0,0
,,274,20.78180672,102.345152,0.01168596,0.1978159,0.964583,1.011812,4.213199,0.0003,0,0,-1,354.007,361.173,1041.532,0,0
,,275,20.78274727,101.32066,0.01188532,0.19351582,0.968016,1.012303,4.160433,-0.0032,0,0,-1,353.827,360.836,1041.564,0,0
,,276,20.78497391,101.66084,0.01215392,0.19062135,0.961383,1.012027,4.139336,-0.0024,0,0,-1,353.528,360.508,1041.521,0,0
,,277,20.78716421,102.225582,0.0124658,0.18761635,0.962745,1.012407,4.161342,-0.0003,0,0,-1,353.271,360.102,1041.647,0,0
,,278,20.78863112,104.873737,0.01258967,0.18641375,0.950689,1.012006,4.198106,-0.0011,0,0,-1,353.034,359.828,1041.596,0,0
,,279,20.78749408,105.184024,0.01277871,0.18443226,0.954219,1.011595,4.157357,-0.0005,0,0,-1,352.753,359.454,1041.61,0,0
,,280,20.78739823,101.69863,0.01308408,0.18137248,0.965286,1.011622,4.111008,0.0006,0,0,-1,352.569,359.145,1041.629,0,0
,,281,20.78878337,98.392592,0.01318882,0.18014657,0.959771,1.01198,4.048858,0.0004,0,0,-1,352.256,358.807,1041.641,0,0
,,282,20.79054565,99.244416,0.01339382,0.17882428,0.958319,1.011472,4.043141,0.0005,0,0,-1,352.064,358.462,1041.7,0,0
,,283,20.79719967,98.723421,0.01349335,0.17676137,0.955651,1.011215,4.049432,0.0016,0,0,-1,351.832,358.225,1041.695,0,0
,,284,20.79777584,103.192924,0.0135731,0.17510484,0.959876,1.01113,3.989988,0.0033,0,0,-1,351.614,357.887,1041.707,0,0
,,285,20.79774668,101.774609,0.01360196,0.17399618,0.968255,1.011206,4.003859,-0.0002,0,0,-1,351.455,357.683,1041.703,0,0
,,286,20.79896075,108.213602,0.01369436,0.17337225,0.965808,1.011268,4.026406,-0.0002,0,0,-1,351.215,357.369,1041.805,0,0
,,287,20.8014609,102.493919,0.01370193,0.17251874,0.967474,1.011291,3.993045,0.002,0,0,-1,351.082,357.115,1041.819,0,0
,,288,20.80167077,103.228808,0.01378967,0.17157721,0.962018,1.011518,3.956412,-0.0004,0,0,-1,350.817,356.868,1041.694,0,0
,,289,20.80133757,101.715887,0.01381221,0.17030356,0.962026,1.011596,3.919919,0.0001,0,0,-1,350.661,356.546,1041.62,0,0
,,290,20.80130903,101.958247,0.01396933,0.16942753,0.972295,1.01129,3.925398,0,0,0,-1,350.471,356.357,1041.591,0,0
,,291,20.80201831,104.252679,0.0140673,0.16827543,0.969735,1.011406,3.897811,-0.0009,0,0,-1,350.25,356.053,1041.609,0,0
,,292,20.80381478,106.066616,0.0141755,0.16726145,0.967609,1.011434,3.892335,0.0016,0,0,-1,350.121,355.853,1041.592,0,0
,,293,20.80397497,101.957169,0.01430489,0.16642199,0.960991,1.011404,3.878221,0.0001,0,0,-1,349.885,355.598,1041.59,0,0
,,294,20.80473654,99.818621,0.01438391,0.16529653,0.96336,1.010973,3.834973,-0.0007,0,0,-1,349.778,355.353,1041.584,0,0
,,295,20.80713889,103.527971,0.0144788,0.16339148,0.96911,1.011266,3.83294,-0.0004,0,0,-1,349.57,355.17,1041.528,0,0
,,296,20.806355,104.008139,0.01458647,0.16311196,0.976074,1.011423,3.821995,-0.0008,0,0,-1,349.416,354.895,1041.436,0,0
,,297,20.80627049,102.109755,0.01469097,0.1621951,0.971219,1.011246,3.801373,-0.0009,0,0,-1,349.285,354.737,1041.467,0,0
,,298,20.8071142,105.267399,0.01478549,0.16128038,0.972732,1.010933,3.764396,0.0005,0,0,-1,349.075,354.455,1041.45,0,0
,,299,20.80808864,105.146385,0.01490189,0.16090206,0.967739,1.010701,3.764825,0.0018,0,0,-1,348.964,354.253,1041.324,0,0
,,300,20.80836549,102.393999,0.01501309,0.15993285,0.972987,1.010152,3.763164,0.0017,0,0,-1,348.737,354.032,1041.355,0,0
,,301,20.80838512,102.596615,0.01511738,0.15904794,0.974872,1.009958,3.73259,0.0001,0,0,-1,348.614,353.773,1041.273,0,0
,,302,20.80966742,103.367585,0.01530145,0.15846988,0.97165,1.010072,3.732814,-0.0033,0,0,-1,348.439,353.608,1041.328,0,0
,,303,20.81018342,102.734559,0.0154391,0.15849832,0.969437,1.010404,3.746918,-0.0031,0,0,-1,348.243,353.33,1041.344,0,0
,,304,20.81217216,102.912943,0.01558789,0.15751524,0.966475,1.010268,3.735163,-0.0012,0,0,-1,348.139,353.195,1041.29,0,0
,,305,20.81234933,98.919055,0.01559468,0.15737226,0.971017,1.010904,3.704059,-0.0013,0,0,-1,347.926,352.961,1041.289,0,0
,,306,20.81374191,103.292422,0.01570179,0.15624167,0.979269,1.011017,3.695434,-0.0011,0,0,-1,347.863,352.779,1041.31,0,0
,,307,20.81451901,100.921592,0.01571531,0.15549599,0.973956,1.01135,3.683676,0.0003,0,0,-1,347.665,352.621,1041.359,0,0
,,308,20.8146718,105.326217,0.01579044,0.15437929,0.974319,1.011524,3.657789,0.0013,0,0,-1,347.544,352.375,1041.389,0,0
,,309,20.8159893,98.748349,0.01579629,0.15421198,0.968569,1.011229,3.636601,-0.0002,0,0,-1,347.414,352.267,1041.384,0,0
,,310,20.81658153,102.561617,0.01590028,0.15342357,0.966589,1.01126,3.675816,0.0008,0,0,-1,347.218,352.012,1041.407,0,0
,,311,20.8166193,106.732309,0.01601176,0.15330893,0.978504,1.01122,3.679934,-0.0014,0,0,-1,347.134,351.848,1041.446,0,0
,,312,20.8166193,104.325148,0.01607512,0.15238673,0.979038,1.011138,3.645338,0.0015,0,0,-1,346.911,351.638,1041.475,0,0
,,313,20.81581904,102.350257,0.01607586,0.15205965,0.976275,1.010532,3.597753,0.0015,0,0,-1,346.809,351.425,1041.535,0,0
,,314,20.81871276,103.125007,0.01618217,0.15103973,0.972743,1.010778,3.606029,0.0017,0,0,-1,346.654,351.306,1041.537,0,0
,,315,20.81897174,103.18021,0.01629568,0.15037588,0.976603,1.010417,3.590157,0.0017,0,0,-1,346.541,351.073,1041.588,0,0
,,316,20.82070639,104.362271,0.0163819,0.15010198,0.981241,1.010466,3.526095,0.001,0,0,-1,346.467,350.994,1041.597,0,0
,,317,20.82213931,105.152189,0.01639983,0.14915923,0.978521,1.010103,3.547077,-0.0001,0,0,-1,346.299,350.812,1041.603,0,0
,,318,20.82682484,102.882333,0.01656531,0.14763383,0.976195,1.010296,3.601229,-0.0001,0,0,-1,346.251,350.679,1041.66,0,0
,,319,20.82715582,105.058185,0.01666199,0.146655,0.97241,1.009816,3.552489,-0.0003,0,0,-1,346.062,350.522,1041.649,0,0
,,320,20.82721848,104.44189,0.01678121,0.14549301,0.971479,1.009661,3.468202,0.0011,0,0,-1,345.976,350.318,1041.7,0,0
,,321,20.82722329,105.174532,0.01687283,0.14433955,0.981124,1.009391,3.443347,0,0,0,-1,345.851,350.23,1041.691,0,0
